Repository: acid-design-lab/DiZyme

# DiZyme
AI-Powered Knowledge Base Enables Transparent Prediction of Nanozyme Multiple Catalytic Activity
<a href='https://dizyme.aicidlab.itmo.ru/)'>dizyme web resource</a> 
The DiZyme - web-resource for rational design of nanozymes using machine learning algorithms. <br>
It contains a unique expandable database of nanozymes with links to original articles, an
interactive clickable tool for its visualization, and a machine learning models for various levels of user
requests (explorative, detailed and customised) capable of predicting multiple catalytic activity represented as the
Michaelis-Menten (Km, mM) constant with R<sup>2</sup> 0.75 and the maximum reaction rate (Vmax, mM/s) with R<sup>2</sup>
0.77.<br><br>
Nanozymes are a unique class of materials that have already demonstrated a number of useful properties for applications in biomedicine, biosensing, clinical diagnostics, environmental monitoring and beyond. At the same time, the search for new candidates is usually associated with a large amount of tedious experimental work. To simplify experimental screening, we were the first to develop a more convenient, machine learning (ML) driven approach to search for new candidates and released the web platform, called DiZyme.

# Citation
Julia Razlivina, Andrei Dmitrenko, Vladimir Vinogradov. AI-Powered Knowledge Base Enables Transparent Prediction of Nanozyme Multiple Catalytic Activity. J. Phys. Chem. Lett. 2024, 15, XXX, 5804–5813.
DOI: <a href="https://doi.org/10.1021/acs.jpclett.4c00959">10.1021/acs.jpclett.4c00959</a>

File: data/nanozymes.csv (part 1 of 6)
#,formula,activity,Syngony,"length, nm","width, nm","depth, nm",surface,pol,surf,"Mw(coat), g/mol","Km, mM","Vmax, mM/s",ReactionType,"C min, mM","C max, mM","C(const), mM",Ccat(mg/mL),ph,"temp, °C",Zpotential,"SurfaceArea, m^2/g ",link,,,,,
1,CoFe2O4,peroxidase,7,4.1,4.1,4.1,naked,oleic acid,0,282.47,0.0065,1.376300000,TMB + H2O2,0.0010,1.5000,100.000,0.0000262,4,37,,,https://doi.org/10.1039/C4RA15675G,,,,,
2,CoFe2O4,peroxidase,7,13.8,13.8,13.8,naked,oleic acid,0,282.47,0.0554,0.264300000,TMB + H2O2,0.0010,1.5000,100.000,0.0000262,4,37,,,https://doi.org/10.1039/C4RA15675G,,,,,
3,CoFe2O4,peroxidase,7,4.1,4.1,4.1,naked,oleic acid,0,282.47,0.0355,8.363000000,H2O2 + TMB,0.5000,25.0000,100.000,0.0000262,4,37,,,https://doi.org/10.1039/C4RA15675G,,,,,
4,CoFe2O4,peroxidase,7,13.8,13.8,13.8,naked,oleic acid,0,282.47,0.2277,0.438200000,H2O2 + TMB,0.5000,25.0000,100.000,0.0000262,4,37,,,https://doi.org/10.1039/C4RA15675G,,,,,
5,CoFe2O4,peroxidase,7,24.5,24.5,24.5,naked,oleic acid,0,282.47,0.0173,1.027200000,TMB + H2O2,0.2000,100.0000,15.000,0.0000262,4,37,,,https://doi.org/10.1039/C4RA15675G,,,,,
6,CoFe2O4,peroxidase,7,32.1,32.1,32.1,naked,oleic acid,0,282.47,0.0243,0.675300000,TMB + H2O2,0.2000,100.0000,15.000,0.0000262,4,37,,,https://doi.org/10.1039/C4RA15675G,,,,,
7,CoFe2O4,peroxidase,7,45.2,45.2,45.2,naked,oleic acid,0,282.47,0.0348,0.646800000,TMB + H2O2,0.2000,100.0000,15.000,0.0000262,4,37,,,https://doi.org/10.1039/C4RA15675G,,,,,
8,CoFe2O4,peroxidase,7,24.5,24.5,24.5,naked,oleic acid,0,282.47,0.0393,1.281300000,H2O2 + TMB,0.5000,25.0000,100.000,0.0000262,4,37,,,https://doi.org/10.1039/C4RA15675G,,,,,
9,CoFe2O4,peroxidase,7,32.1,32.1,32.1,naked,oleic acid,0,282.47,0.0661,0.920300000,H2O2 + TMB,0.5000,25.0000,100.000,0.0000262,4,37,,,https://doi.org/10.1039/C4RA15675G,,,,,
10,CoFe2O4,peroxidase,7,45.2,45.2,45.2,naked,oleic acid,0,282.47,0.1107,1.042200000,H2O2 + TMB,0.5000,25.0000,100.000,0.0000262,4,37,,,https://doi.org/10.1039/C4RA15675G,,,,,
11,CoFe2O4,peroxidase,7,14,14,14,naked,0,0,0.00,0.0752,0.000255451,H2O2 + TMB,0.0010,100.0000,15.000,0.0080000,6,25,,,https://doi.org/10.1039/C1CC14300J,,,,,
12,MnFe2O4,peroxidase,7,4,4,4,naked,oleic acid,0,282.47,0.0015,6.980000000,TMB + H2O2,0.0010,1.1100,10.000,0.0005000,3.5,37,,,https://doi.org/10.1039/C5DT01585E,,,,,
13,MnFe2O4,peroxidase,7,16,16,16,naked,oleic acid,0,282.47,0.0964,0.353000000,TMB + H2O2,0.0010,1.1100,10.000,0.0005000,3.5,37,,,https://doi.org/10.1039/C5DT01585E,,,,,
14,MnFe2O4,peroxidase,7,18,18,18,naked,oleic acid,0,282.47,0.0258,1.550000000,TMB + H2O2,0.0010,1.1100,10.000,0.0005000,3.5,37,,,https://doi.org/10.1039/C5DT01585E,,,,,
15,MnFe2O4,peroxidase,7,27,27,27,naked,oleic acid,0,282.47,0.0330,0.730000000,TMB + H2O2,0.0010,1.1100,10.000,0.0005000,3.5,37,,,https://doi.org/10.1039/C5DT01585E,,,,,
16,MnFe2O4,peroxidase,7,4,4,4,naked,oleic acid,0,282.47,0.1120,7.150000000,H2O2 + TMB,0.0010,24.0000,1.500,0.0005000,3.5,37,,,https://doi.org/10.1039/C5DT01585E,,,,,
17,MnFe2O4,peroxidase,7,16,16,16,naked,oleic acid,0,282.47,0.5430,0.515000000,H2O2 + TMB,0.0010,24.0000,1.500,0.0005000,3.5,37,,,https://doi.org/10.1039/C5DT01585E,,,,,
18,MnFe2O4,peroxidase,7,18,18,18,naked,oleic acid,0,282.47,0.2420,4.940000000,H2O2 + TMB,0.0010,24.0000,1.500,0.0005000,3.5,37,,33.8,https://doi.org/10.1039/C5DT01585E,,,,,
19,MnFe2O4,peroxidase,7,27,27,27,naked,oleic acid,0,282.47,0.3040,1.760000000,H2O2 + TMB,0.0010,24.0000,1.500,0.0005000,3.5,37,,33.8,https://doi.org/10.1039/C5DT01585E,,,,,
20,MnFe2O4,peroxidase,7,6,6,6,naked,0,citric acid,192.12,0.6050,0.000053800,TMB + H2O2,0.0010,0.8000,0.000,0.0400000,3.5,25,,,https://doi.org/10.1016/j.colsurfa.2011.08.008,,,,,
21,MnFe2O4,peroxidase,7,6,6,6,naked,0,citric acid,192.12,0.5280,0.000021500,H2O2 + TMB,0.0010,14.0000,0.800,0.0400000,3.5,25,,,https://doi.org/10.1016/j.colsurfa.2011.08.008,,,,,
22,MgFe2O4,peroxidase,7,220,220,220,naked,poly(ethylene oxide),0,20000.00,0.6700,0.000020900,TMB + H2O2,,0.4000,,0.0400000,4,45,16.1,20.82,https://doi.org/10.1016/j.bios.2014.07.048,,,,,
23,MgFe2O4,peroxidase,7,220,220,220,naked,poly(ethylene oxide),0,20000.00,0.1400,0.000125400,ABTS + H2O2,0.1200,0.4000,12.000,0.0400000,4,45,16.1,20.82,https://doi.org/10.1016/j.bios.2014.07.048,,,,,
24,MgFe2O4,peroxidase,7,220,220,220,naked,poly(ethylene oxide),0,20000.00,4.6100,0.000134600,H2O2 + TMB,1.0000,20.0000,0.400,0.0400000,4,45,16.1,20.82,https://doi.org/10.1016/j.bios.2014.07.048,,,,,
25,NiFe2O4,peroxidase,7,200,200,200,naked,poly(ethylene oxide),0,20000.00,0.5500,0.000045700,TMB + H2O2,,,,0.0400000,4,45,11.3,20.82,https://doi.org/10.1016/j.bios.2014.07.048,,,,,
26,NiFe2O4,peroxidase,7,200,200,200,naked,poly(ethylene oxide),0,20000.00,0.4600,0.000174800,ABTS + H2O2,0.1200,0.4000,12.000,0.0400000,4,45,11.3,20.82,https://doi.org/10.1016/j.bios.2014.07.048,,,,,
27,NiFe2O4,peroxidase,7,200,200,200,naked,poly(ethylene oxide),0,20000.00,2.6000,0.000141100,H2O2 + TMB,1.0000,20.0000,0.400,0.0400000,4,45,11.3,20.82,https://doi.org/10.1016/j.bios.2014.07.048,,,,,
28,ZnFe2O4,peroxidase,7,104,27,27,naked,0,0,0.00,490.7200,0.000063200,H2O2 + TMB,9.5000,634.0000,10.000,1.6666667,4,25,,,https://doi.org/10.1039/C5NJ02547H,,,,,
29,ZnFe2O4,peroxidase,7,104,27,27,naked,0,0,0.00,0.5090,0.000091800,TMB + H2O2,36.0000,678.0000,176.000,1.6666667,4,25,,,https://doi.org/10.1039/C5NJ02547H,,,,,
30,ZnFe2O4,peroxidase,7,200,200,200,naked,poly(ethylene oxide),ethylene glycol,20000.00,0.8500,0.000133100,TMB + H2O2,0.1000,1.6000,0.200,0.0400000,4,40,-10,20.82,https://doi.org/10.1021/ac300939z,,,,,
31,ZnFe2O4,peroxidase,7,200,200,200,naked,poly(ethylene oxide),ethylene glycol,20000.00,1.6600,0.000077400,H2O2 + TMB,0.0010,16.0000,0.320,0.0400000,4,40,-10,20.82,https://doi.org/10.1021/ac300939z,,,,,
32,NiCo2O4,peroxidase,2,100,100,100,naked,0,ethylene glycol,62.07,0.1420,0.000022230,TMB + H2O2,0.0100,1.5000,0.200,0.0200000,4,37,,115,https://doi.org/10.1016/j.aca.2016.11.035,,,,,
33,NiCo2O4,peroxidase,2,100,100,100,naked,0,ethylene glycol,62.07,9.4060,0.000258400,H2O2 + TMB,0.1000,20.0000,4.000,0.0200000,4,37,,115,https://doi.org/10.1016/j.aca.2016.11.035,,,,,
34,CdCo2O4,peroxidase,7,250,50,50,naked,poly(ethylene oxide),0,200.00,0.3170,0.000021900,TMB + H2O2,0.1000,8.0000,3.000,0.2000000,4,35,,72,https://doi.org/10.1007/s00604-020-04298-4,,,,,
35,CdCo2O4,peroxidase,7,250,50,50,naked,poly(ethylene oxide),0,200.00,0.3250,0.000037500,H2O2 + TMB,0.1000,3.0000,8.000,0.2000000,4,35,,72,https://doi.org/10.1007/s00604-020-04298-4,,,,,
36,CuWO4,peroxidase,1,66,66,66,naked,0,0,0.00,0.2000,0.004720000,TMB + H2O2,0.0100,0.6200,4.700,1.0000000,3,28,,,https://doi.org/10.1016/j.snb.2017.06.175,,,,,
37,CuWO4,peroxidase,1,66,66,66,naked,0,0,0.00,0.3800,0.000113000,H2O2 + TMB,0.2000,2.1000,0.240,1.0000000,3,28,,,https://doi.org/10.1016/j.snb.2017.06.175,,,,,
38,FeWO4,peroxidase,2,5000,5000,1600,naked,0,0,0.00,1.1800,0.000114800,TMB + H2O2,0.0200,0.6000,370.000,0.0380000,3,40,,,https://doi.org/10.1021/ie504114v,,,,,
39,FeWO4,peroxidase,2,5000,5000,1600,naked,0,0,0.00,0.5900,0.000021800,H2O2 + TMB,0.2000,10.0000,0.190,0.0380000,3,40,,,https://doi.org/10.1021/ie504114v,,,,,
40,Co2V2O7,peroxidase,2,250,250,250,naked,0,0,0.00,0.3110,0.000025800,TMB + H2O2,0.0500,0.4000,8.000,0.0300000,5,30,,,https://doi.org/10.1021/acsabm.9b01107,,,,,
41,Co2V2O7,peroxidase,2,250,250,250,naked,0,0,0.00,0.6690,0.000012500,H2O2 + TMB,0.5000,7.0000,0.500,0.0300000,5,30,,,https://doi.org/10.1021/acsabm.9b01107,,,,,
42,FeVO4,peroxidase,3,2000,100,100,naked,0,0,0.00,0.6910,0.000025100,TMB + H2O2,0.1000,0.8000,10.000,0.1000000,4,25,,67.97,https://doi.org/10.1016/j.snb.2016.04.041,,,,,
43,FeVO4,peroxidase,3,2000,100,100,naked,0,0,0.00,0.0732,0.000027200,H2O2 + TMB,10.0000,250.0000,0.800,0.1000000,4,25,,67.97,https://doi.org/10.1016/j.snb.2016.04.041,,,,,
44,AgVO3,peroxidase,2,2000,500,500,naked,0,0,0.00,0.3330,no,TMB + H2O2,0.0500,1.0000,0.600,0.0200000,4,25,,,https://doi.org/10.1007/s00604-017-2562-z,,,,,
45,AgVO3,peroxidase,2,2000,500,500,naked,0,0,0.00,1.3000,no,H2O2 + TMB,0.0500,1.0000,0.400,0.0200000,4,25,,,https://doi.org/10.1007/s00604-017-2562-z,,,,,
46,AgVO3,peroxidase,2,800,54,54,naked,0,0,0.00,0.0412,no,TMB + H2O2,0.0100,0.3000,8.000,0.0045000,4,25,,,https://doi.org/10.1002/jccs.201700031,,,,,
47,AgVO3,peroxidase,2,800,54,54,naked,0,0,0.00,5.2910,no,H2O2 + TMB,1.0000,50.0000,0.100,0.0045000,4,25,,,https://doi.org/10.1002/jccs.201700031,,,,,
48,CoMoO4,peroxidase,2,5000,300,300,naked,0,0,0.00,0.0770,0.000510500,TMB + H2O2,0.1000,0.8000,20.000,0.0150000,4,25,-12.56,61.56,https://doi.org/10.1007/s00604-020-04376-7,,,,,
49,AgVO3,peroxidase,2,1500,100,100,naked,0,0,0.00,8.0300,no,TMB + H2O2,0.6000,1.6000,10.000,0.3000000,5,25,,,https://doi.org/10.1007/s00604-015-1670-x,,,,,
50,AgVO3,peroxidase,2,1500,100,100,naked,0,0,0.00,14.0000,no,H2O2 + TMB,1.0000,50.0000,0.800,0.3000000,5,25,,,https://doi.org/10.1007/s00604-015-1670-x,,,,,
51,CoMoO4,peroxidase,2,5000,300,300,naked,0,0,0.00,1.1150,0.000116200,H2O2 + TMB,1.0000,50.0000,8.000,0.0150000,4,25,-12.56,61.56,https://doi.org/10.1007/s00604-020-04376-7,,,,,
52,CuMnO2,peroxidase,2,100,100,1.6,naked,0,0,0.00,0.5770,0.000081500,TMB + H2O2,0.1000,1.5000,100.000,0.0100000,4.5,25,,,https://doi.org/10.1016/j.snb.2018.09.120,,,,,
53,CuMnO2,peroxidase,2,100,100,1.6,naked,0,0,0.00,27.6530,0.000276500,H2O2 + TMB,1.0000,200.0000,500.000,0.0100000,4.5,25,,,https://doi.org/10.1016/j.snb.2018.09.120,,,,,
54,Cu0.89Zn0.11O,peroxidase,5,7.5,7.5,7.5,naked,0,0,0.00,10.0000,0.000028770,TMB + H2O2,0.2000,10.0000,200.000,0.1000000,4.65,25,,,https://doi.org/10.1021/acsami.6b05354,,,,,
55,Cu0.89Zn0.11O,peroxidase,5,7.5,7.5,7.5,naked,0,0,0.00,71.0000,0.000003000,H2O2 + TMB,10.0000,100.0000,10.000,0.1000000,4.65,25,,,https://doi.org/10.1021/acsami.6b05354,,,,,
56,Fe2(MoO4)3,peroxidase,3,2000,200,200,naked,0,0,0.00,1.1260,0.000037300,TMB + H2O2,0.1000,0.8000,10.000,0.3000000,4,25,-12.33,67.95,https://doi.org/10.1007/s00604-016-1955-8,,,,,
57,Fe2(MoO4)3,peroxidase,3,2000,200,200,naked,0,0,0.00,0.1060,0.000075100,H2O2 + TMB,2.0000,50.0000,8.000,0.3000000,4,25,-12.33,67.95,https://doi.org/10.1007/s00604-016-1955-8,,,,,
58,(CeO2)0.10/CoO,peroxidase,7,600,600,600,naked,0,0,0.00,0.2450,0.000147800,H2O2 + TMB,0.1000,1.0000,0.020,0.0300000,5,25,30,158.25,https://doi.org/10.1021/acssuschemeng.0c06920,,,,,
59,(CeO2)0.10/CoO,peroxidase,7,600,600,600,naked,0,0,0.00,0.1330,0.001101000,TMB + H2O2,0.0200,0.2000,20.000,0.0300000,5,25,30,158.25,https://doi.org/10.1021/acssuschemeng.0c06920,,,,,
60,CoO/CeO2,peroxidase,7,1500,100,100,naked,0,0,0.00,1.8100,0.000027000,TMB + H2O2,0.3000,3.0000,0.100,0.0833333,3.6,25,,197.2,https://doi.org/10.1016/j.apmt.2019.03.009,,,,,
61,CoO/CeO2,peroxidase,7,1500,100,100,naked,0,0,0.00,0.0210,0.000028000,H2O2 + TMB,0.0100,0.1300,3.000,0.0833333,3.6,25,,197.2,https://doi.org/10.1016/j.apmt.2019.03.009,,,,,
62,Co3O4/CeO2,peroxidase,7,2000,200,200,naked,poly(N-Vinylpyrrolidone),0,,0.3600,0.000166600,TMB + H2O2,1.0000,3.0000,1.200,3.0000000,6,30,,,https://doi.org/10.1016/j.snb.2019.01.068,,,,,
63,Co3O4/CeO2,peroxidase,7,1003,103,103,naked,poly(N-Vinylpyrrolidone),0,,132.2100,0.000043400,H2O2 + TMB,50.0000,500.0000,0.800,3.0000000,6,30,,,https://doi.org/10.1016/j.snb.2019.01.068,,,,,
64,Fe3O4@CeO2,peroxidase,7,630,630,630,naked,0,0,0.00,0.1500,0.000006400,TMB + H2O2,0.0500,1.0000,50.000,0.1662434,3.5,40,,38.4,https://doi.org/10.1016/j.jtice.2017.12.011,,,,,
65,Fe3O4@CeO2,peroxidase,7,630,630,630,naked,0,0,0.00,1.1300,0.000125000,H2O2 + TMB,0.5000,4.0000,100.000,0.1662434,3.5,40,,38.4,https://doi.org/10.1016/j.jtice.2017.12.011,,,,,
66,Pd/CeO2,peroxidase,7,59,27,27,naked,0,0,0.00,0.3900,0.000059400,TMB + H2O2,0.0100,1.0000,327.000,0.0016700,4,30,,,https://doi.org/10.1007/s10853-018-2657-x,,,,,
67,Pd/CeO2,peroxidase,7,59,27,27,naked,0,0,0.00,9.4300,0.000019100,H2O2 + TMB,0.0010,1 000.0000,0.167,0.0016700,4,30,,,https://doi.org/10.1007/s10853-018-2657-x,,,,,
68,Ce-Fe3O4,peroxidase,7,15,15,15,naked,0,0,0.00,0.0180,0.000012500,TMB + H2O2,0.0050,0.3000,0.400,0.0150000,4,25,,,https://doi.org/10.1039/C7AY00750G,,,,,
69,Ce-Fe3O4,peroxidase,7,15,15,15,naked,0,0,0.00,6.9420,0.000500000,H2O2 + TMB,0.0050,0.4000,0.200,0.0150000,4,25,,,https://doi.org/10.1039/C7AY00750G,,,,,
70,Fe3O4-MnO2,peroxidase,4,2000,2000,2000,naked,0,0,0.00,0.1010,0.000005700,TMB + H2O2,0.0500,0.3000,20.000,0.1662434,4,40,,76.75,https://doi.org/10.1016/j.procbio.2019.05.014,,,,,
71,Fe3O4-MnO2,peroxidase,4,2000,2000,2000,naked,0,0,0.00,0.0410,0.000029400,H2O2 + TMB,0.0010,1.0000,0.300,0.1662434,4,40,,76.75,https://doi.org/10.1016/j.procbio.2019.05.014,,,,,
72,Pt-WO2.72,peroxidase,2,30,17,17,naked,0,0,0.00,0.1050,no,TMB + H2O2,0.3000,0.3000,20.000,0.0050000,4,40,,,https://doi.org/10.1007/s00216-019-02268-1,,,,,
73,Pt-WO2.72,peroxidase,2,30,17,17,naked,0,0,0.00,8.4500,no,H2O2 + TMB,20.0000,20.0000,0.300,0.0050000,4,40,,,https://doi.org/10.1007/s00216-019-02268-1,,,,,
74,Fe3O4,peroxidase,7,15,15,15,naked,0,0,0.00,0.1070,0.000036200,TMB + H2O2,0.0050,0.3000,0.400,0.0150000,4,25,,,https://doi.org/10.1039/C7AY00750G,,,,,
75,Fe3O4,peroxidase,7,15,15,15,naked,0,0,0.00,155.0000,0.000091100,H2O2 + TMB,0.0050,0.4000,0.200,0.0150000,4,25,,,https://doi.org/10.1039/C7AY00750G,,,,,
76,Fe3O4,peroxidase,7,169.1,169.1,169.1,naked,0,0,0.00,0.2300,no,TMB + H2O2,0.8160,0.8160,530.000,#REF!,4,25,,34.5,https://doi.org/10.1002/chem.201001789,,,,,
77,Fe3O4,peroxidase,7,215.7,185,185,naked,0,0,0.00,0.4600,no,TMB + H2O2,0.8160,0.8160,530.000,#REF!,4,25,,11.7,https://doi.org/10.1002/chem.201001789,,,,,
78,Fe3O4,peroxidase,7,222.8,222.8,222.8,naked,0,0,0.00,0.5800,no,TMB + H2O2,0.8160,0.8160,530.000,#REF!,4,25,,9.1,https://doi.org/10.1002/chem.201001789,,,,,
79,Fe3O4,peroxidase,7,246.6,246.6,246.6,naked,0,0,0.00,3.8900,0.000149300,TMB + H2O2,0.0500,0.3000,20.000,0.1662434,4,40,,20.82,https://doi.org/10.1016/j.procbio.2019.05.014,,,,,
80,Fe3O4,peroxidase,7,246.6,246.6,246.6,naked,0,0,0.00,2.4600,0.000096200,H2O2 + TMB,0.0010,1.0000,0.300,0.1662434,4,40,,20.82,https://doi.org/10.1016/j.procbio.2019.05.014,,,,,
81,MnO2,peroxidase,4,2000,2000,2000,naked,0,0,0.00,1.4100,0.000039600,TMB + H2O2,0.0500,0.3000,20.000,0.1662434,4,40,,33.76,https://doi.org/10.1016/j.procbio.2019.05.014,,,,,
82,MnO2,peroxidase,4,2000,2000,2000,naked,0,0,0.00,1.3400,0.000077500,H2O2 + TMB,0.0010,1.0000,0.300,0.1662434,4,40,,33.76,https://doi.org/10.1016/j.procbio.2019.05.014,,,,,
83,CuO,peroxidase,2,5,5,5,naked,0,0,0.00,25.0000,0.000104900,TMB + H2O2,0.2000,10.0000,200.000,0.1000000,4.65,37,,,https://doi.org/10.1021/acsami.6b05354,,,,,
84,CuO,peroxidase,2,5,5,5,naked,0,0,0.00,400.0000,0.000161000,H2O2 + TMB,10.0000,100.0000,10.000,0.1000000,4.65,37,,,https://doi.org/10.1021/acsami.6b05354,,,,,
85,GeO2,peroxidase,4,1000,100,100,naked,0,0,0.00,0.4200,0.000233970,TMB + H2O2,0.0010,1.0000,4.000,0.1000000,4,37,,,https://doi.org/10.1002/adfm.202001933,,,,,
86,GeO2,peroxidase,4,1000,100,100,naked,0,0,0.00,1.7500,0.000234000,H2O2 + TMB,0.0010,4.0000,1.000,0.1000000,4,37,,,https://doi.org/10.1002/adfm.202001933,,,,,
87,MoO2,peroxidase,2,44.6,20.8,20.8,naked,0,0,0.00,0.0140,0.000004100,H2O2 + TMB,0.0100,0.1200,0.020,0.0256000,4,25,,,https://doi.org/10.1016/j.saa.2019.117412,,,,,
88,MoO2,peroxidase,2,44.6,20.8,20.8,naked,0,0,0.00,8.8500,0.000052000,TMB + H2O2,0.2000,1.7000,0.800,0.0256000,4,25,,,https://doi.org/10.1016/j.saa.2019.117412,,,,,
89,WO3,peroxidase,4,30,6,6,naked,0,0,0.00,10.6000,0.000015300,TMB + H2O2,0.2000,1.4000,0.060,0.0016000,2,25,-28.4,,https://doi.org/10.1016/j.talanta.2019.06.003,,,,,
90,WO3,peroxidase,4,30,6,6,naked,0,0,0.00,1260.0000,0.000030000,H2O2 + TMB,0.0200,0.1400,1.400,0.0016000,2,25,-28.4,,https://doi.org/10.1016/j.talanta.2019.06.003,,,,,
91,WO2.92,peroxidase,7,1.33,1.33,1.33,naked,0,0,0.00,0.7900,no,ABTS + H2O2,0.0010,4.0000,4.000,0.3500000,6,37,,,https://doi.org/10.1016/j.aca.2017.09.011,,,,,
92,WO2.92,peroxidase,7,1.33,1.33,1.33,naked,0,0,0.00,1.2600,no,H2O2 + TMB,0.0010,6.0000,0.800,0.3500000,6,37,,,https://doi.org/10.1016/j.aca.2017.09.011,,,,,
93,W18O49,peroxidase,2,100,100,100,naked,0,0,0.00,0.0030,0.001240000,TMB + H2O2,0.0250,0.8000,50.000,0.0500000,4,35,,136.13,https://doi.org/10.1007/s11051-018-4271-x,,,,,
94,W18O49,peroxidase,2,100,100,100,naked,0,0,0.00,8.7340,0.001220000,H2O2 + TMB,3.2500,200.0000,0.600,0.0500000,4,35,,136.13,https://doi.org/10.1007/s11051-018-4271-x,,,,,
95,Au,peroxidase,7,14,14,14,naked,0,citric acid,192.12,0.2000,0.000055900,TMB + H2O2,0.5840,0.5840,373.000,0.0478000,3.6,25,,,https://doi.org/10.1166/jnn.2018.13977,,,,,
96,Au,peroxidase,7,14,14,14,naked,0,citric acid,192.12,572.9800,0.000097700,H2O2 + TMB,373.0000,373.0000,0.584,0.0478000,3.6,25,,,https://doi.org/10.1166/jnn.2018.13977,,,,,
97,Au,peroxidase,7,14,14,14,naked,0,0,0.00,92.3000,0.000031100,ABTS + H2O2,0.5840,0.5840,373.000,0.0478000,3.6,25,,,https://doi.org/10.1166/jnn.2018.13977,,,,,
98,Au,peroxidase,7,14,14,14,naked,0,0,0.00,546.6000,0.000050400,H2O2 + TMB,373.0000,373.0000,0.584,0.0478000,3.6,25,,,https://doi.org/10.1166/jnn.2018.13977,,,,,
99,Fe2O3,peroxidase,7,14.5,14.5,14.5,naked,0,0,0.00,0.2980,0.000073600,TMB + H2O2,0.0100,1.0000,700.000,0.0050000,3.5,25,10,125,https://doi.org/10.1039/C8TB01132J,,,,,
100,Fe2O3,peroxidase,7,14.5,14.5,14.5,naked,0,0,0.00,146.7000,0.000063700,H2O2 + TMB,10.0000,1 000.0000,0.800,0.0050000,3.5,25,10,125,https://doi.org/10.1039/C8TB01132J,,,,,
101,Fe2O3,peroxidase,7,12.3,13.3,14.3,naked,0,0,0.00,0.0997,0.000520000,TMB + H2O2,0.0200,1.1000,500.000,0.0625000,3.5,25,10,125,https://doi.org/10.1039/C9TB00989B,,,,,
102,Fe2O3,peroxidase,7,12.3,13.3,14.3,naked,0,0,0.00,144.3000,0.000018400,H2O2 + TMB,0.1000,700.0000,0.700,0.0625000,3.5,25,10,125,https://doi.org/10.1039/C9TB00989B,,,,,
103,Fe2O3,peroxidase,5,11.7,12.7,13.7,naked,0,0,0.00,0.5304,0.000054300,TMB + H2O2,0.0300,1.2000,500.000,0.0625000,3.5,25,,144,https://doi.org/10.1039/C9TB00989B,,,,,
104,Fe2O3,peroxidase,5,11.7,12.7,13.7,naked,0,0,0.00,127.9200,0.000037700,H2O2 + TMB,0.1000,700.0000,0.700,0.0625000,3.5,25,,144,https://doi.org/10.1039/C9TB00989B,,,,,
105,Fe2O3,peroxidase,5,110,110,110,naked,0,0,0.00,0.7680,0.000005000,TMB + H2O2,0.2000,5.0000,880.000,0.0047900,4,37,,43,https://doi.org/10.1039/C1CY00124H,,,,,
106,Fe2O3,peroxidase,5,100,100,100,naked,0,0,0.00,0.9570,0.000006300,TMB + H2O2,0.2000,5.0000,880.000,0.0047900,4,37,,47,https://doi.org/10.1039/C1CY00124H,,,,,
107,Fe2O3,peroxidase,5,380,31,31,naked,0,0,0.00,0.2570,0.000016500,TMB + H2O2,0.2000,5.0000,880.000,0.0047900,4,37,,55,https://doi.org/10.1039/C1CY00124H,,,,,
108,Fe2O3,peroxidase,5,330,30,30,naked,0,0,0.00,0.3170,0.000015300,TMB + H2O2,0.2000,5.0000,880.000,0.0047900,4,37,,82,https://doi.org/10.1039/C1CY00124H,,,,,
109,Fe2O3,peroxidase,5,278,30,30,naked,0,0,0.00,0.5180,0.000010600,TMB + H2O2,0.2000,5.0000,880.000,0.0047900,4,37,,111,https://doi.org/10.1039/C1CY00124H,,,,,
110,Fe3O4,peroxidase,7,300,300,300,naked,0,0,0.00,0.0980,0.000034400,TMB + H2O2,0.0500,0.8000,530.000,0.0400000,3.5,40,,53.99,https://doi.org/10.1038/nnano.2007.260,,,,,
111,Fe3O4,peroxidase,7,300,300,300,naked,0,0,0.00,154.0000,0.000097800,H2O2 + TMB,1.0000,2 260.0000,0.816,0.0400000,3.5,40,,53.99,https://doi.org/10.1038/nnano.2007.260,,,,,
112,Fe3O4,peroxidase,7,13,13,13,naked,0,0,0.00,0.3740,0.000026000,TMB + H2O2,0.1000,2.0000,250.000,0.0300000,7.4,30,,53.99,https://doi.org/10.1016/j.colsurfb.2017.02.004,,,,,
113,Fe3O4,peroxidase,7,13,13,13,naked,0,0,0.00,54.6000,0.000018000,H2O2 + TMB,1.0000,600.0000,1.000,0.0300000,7.4,30,,53.99,https://doi.org/10.1016/j.colsurfb.2017.02.004,,,,,
114,Fe3O4,peroxidase,7,500,500,500,naked,0,0,0.00,0.2600,0.000003510,TMB + H2O2,0.0100,0.8000,10.000,0.0500000,4,25,,53.99,https://doi.org/10.1021/acs.analchem.9b04116,,,,,
115,Fe3O4,peroxidase,7,500,500,500,naked,0,0,0.00,6.6600,0.000001290,H2O2 + TMB,0.0010,200.0000,0.500,0.0500000,4,25,,53.99,https://doi.org/10.1021/acs.analchem.9b04116,,,,,
116,Fe3O4,peroxidase,7,30,30,30,naked,0,0,0.00,0.2950,0.000007200,TMB + H2O2,0.0500,1.0000,10.000,0.0500000,4,25,,,https://doi.org/10.1021/jacs.7b00601,,,,,
117,Fe3O4,peroxidase,7,30,30,30,naked,0,0,0.00,0.2700,0.000035000,ABTS + H2O2,0.0500,1.0000,10.000,0.0500000,4,25,,,https://doi.org/10.1021/jacs.7b00601,,,,,
118,Fe3O4,peroxidase,7,8.1,8.1,8.1,naked,0,0,0.00,0.2330,0.000176000,TMB + H2O2,0.0100,1.7000,663.800,0.0013200,3.6,25,39.31,,https://doi.org/10.1021/am405009f,,,,,
119,Fe3O4,peroxidase,7,8.1,8.1,8.1,naked,0,0,0.00,479.9100,0.000275000,H2O2 + TMB,0.0010,700.0000,1.653,0.0013200,3.6,25,39.31,,https://doi.org/10.1021/am405009f,,,,,
120,Co3O4,peroxidase,7,7.2,7.2,7.2,naked,0,0,0.00,0.1030,0.000256000,TMB + H2O2,0.0100,1.7000,663.800,0.0013200,3.6,25,34.25,,https://doi.org/10.1021/am405009f,,,,,
121,Co3O4,peroxidase,7,7.2,7.2,7.2,naked,0,0,0.00,173.5100,0.000189000,H2O2 + TMB,0.0010,700.0000,1.653,0.0013200,3.6,25,34.25,,https://doi.org/10.1021/am405009f,,,,,
122,NiO,peroxidase,7,15,15,15,naked,0,0,0.00,0.0180,0.000024000,TMB + H2O2,0.0500,0.2000,100.000,0.1904762,4,30,,113.71,https://doi.org/10.1039/C4TB00968A,,,,,
123,NiO,peroxidase,7,15,15,15,naked,0,0,0.00,1.7700,no,H2O2 + TMB,10.0000,75.0000,10.000,0.1904762,4,30,,113.71,https://doi.org/10.1039/C4TB00968A,,,,,
124,Co3O4/CeO2,peroxidase,7,4800,250,250,naked,0,0,0.00,0.3600,no,TMB + H2O2,0.0100,0.2000,880.000,3.0000000,4,25,,,https://doi.org/10.1016/j.snb.2019.01.068,,,,,
125,Co3O4/CeO2,peroxidase,7,4800,250,250,naked,0,0,0.00,132.2100,0.000043400,H2O2 + TMB,880.0000,880.0000,15.000,3.0000000,4,25,,,https://doi.org/10.1016/j.snb.2019.01.068,,,,,
126,Co3O4,peroxidase,7,150,40,25,naked,poly(N-Vinylpyrrolidone),0,,0.5100,0.000124100,TMB + H2O2,1.0000,3.0000,1.200,3.0000000,6,30,,,https://doi.org/10.1016/j.snb.2019.01.068,,,,,
127,Co3O4,peroxidase,7,78,23,15.5,naked,poly(N-Vinylpyrrolidone),0,,140.5600,0.000034300,H2O2 + TMB,50.0000,500.0000,0.800,3.0000000,6,30,,,https://doi.org/10.1016/j.snb.2019.01.068,,,,,
128,CeO2,peroxidase,7,6,6,6,naked,poly(N-Vinylpyrrolidone),0,,0.4200,0.000137400,TMB + H2O2,1.0000,3.0000,1.200,3.0000000,6,30,,,https://doi.org/10.1016/j.snb.2019.01.068,,,,,
129,CeO2,peroxidase,7,6,6,6,naked,poly(N-Vinylpyrrolidone),0,,138.3100,0.000039800,H2O2 + TMB,50.0000,500.0000,0.800,3.0000000,6,30,,,https://doi.org/10.1016/j.snb.2019.01.068,,,,,
130,Co3O4,peroxidase,7,8.3,8.3,8.3,naked,0,0,0.00,0.0630,0.000019000,TMB + H2O2,0.0100,2.7000,100.000,0.0200000,0,25,,,https://doi.org/10.1039/C6NR00860G,,,,,
131,Co3O4,peroxidase,7,8.3,8.3,8.3,naked,0,0,0.00,0.6100,0.000032000,OPD + H2O2,0.0200,2.7000,100.000,0.0200000,0,25,,,https://doi.org/10.1039/C6NR00860G,,,,,
132,Co3O4,peroxidase,7,31.1,31.1,31.1,naked,poly(N-Vinylpyrrolidone),0,1300000.00,0.0790,no,H2O2 + TMB,0.0003,0.0052,0.006,0.0108761,4,40,,25.5,https://doi.org/10.1016/j.apsusc.2016.12.067,,,,,
133,Co3O4,peroxidase,7,31.1,31.1,31.1,naked,poly(N-Vinylpyrrolidone),0,1300000.00,0.0150,no,TMB + H2O2,0.0003,0.0062,0.005,0.0108761,4,40,,25.5,https://doi.org/10.1016/j.apsusc.2016.12.067,,,,,
134,Co3O4,peroxidase,7,48.1,48.1,48.1,naked,poly(N-Vinylpyrrolidone),0,1300000.00,0.0910,no,H2O2 + TMB,0.0003,0.0052,0.006,0.0108761,4,40,,10.5,https://doi.org/10.1016/j.apsusc.2016.12.067,,,,,
135,Co3O4,peroxidase,7,48.1,48.1,48.1,naked,poly(N-Vinylpyrrolidone),0,1300000.00,0.0130,no,TMB + H2O2,0.0003,0.0062,0.005,0.0108761,4,40,,10.5,https://doi.org/10.1016/j.apsusc.2016.12.067,,,,,
136,Co3O4,peroxidase,7,26.9,26.9,26.9,naked,poly(N-Vinylpyrrolidone),0,1300000.00,0.0262,no,H2O2 + TMB,0.0003,0.0052,0.006,0.0108761,4,40,,33.8,https://doi.org/10.1016/j.apsusc.2016.12.067,,,,,
137,Co3O4,peroxidase,7,26.9,26.9,26.9,naked,poly(N-Vinylpyrrolidone),0,1300000.00,0.0120,no,TMB + H2O2,0.0003,0.0062,0.005,0.0108761,4,40,,33.8,https://doi.org/10.1016/j.apsusc.2016.12.067,,,,,
138,Co3O4,peroxidase,7,20,20,20,naked,0,0,0.00,0.0370,0.000062700,TMB + H2O2,0.0200,0.5000,50.000,0.0100000,5,25,,,https://doi.org/10.1039/C2CC17013B,,,,,
139,Co3O4,peroxidase,7,20,20,20,naked,0,0,0.00,140.0700,0.000121000,H2O2 + TMB,0.0010,2 000.0000,0.250,0.0100000,5,25,,,https://doi.org/10.1039/C2CC17013B,,,,,
140,Co3O4,peroxidase,7,125,35.7,35.7,naked,0,0,0.00,0.0151,no,TMB + H2O2,0.2500,1.0000,880.000,0.0102719,4,30,,28.44,https://doi.org/10.1021/ie403554v,,,,,
141,Co3O4,peroxidase,7,125,35.7,35.7,naked,0,0,0.00,0.8268,no,H2O2 + TMB,0.0400,0.2500,2.800,0.0102719,4,30,,28.44,https://doi.org/10.1021/ie403554v,,,,,
142,Co3O4,peroxidase,7,68.4,642.2,642.2,naked,therabloat,0,12600.00,0.0820,0.000065500,TMB + H2O2,0.0100,0.4000,2.000,0.0100000,6,25,,244.4,https://doi.org/10.1039/C8NR06162A,,,,,
143,Co3O4,peroxidase,7,68.4,642.2,642.2,naked,therabloat,0,12600.00,2.2200,0.000118200,H2O2 + TMB,0.0010,5.0000,0.250,0.0100000,6,25,,244.4,https://doi.org/10.1039/C8NR06162A,,,,,
144,Co3O4,peroxidase,7,360,360,360,naked,0,0,0.00,0.2830,0.000105200,TMB + H2O2,0.0800,2.0000,10.000,0.0300000,4.5,30,,,https://doi.org/10.1016/j.bios.2020.112342,,,,,
145,Co3O4,peroxidase,7,360,360,360,naked,0,0,0.00,5.9322,0.000098500,H2O2 + TMB,0.2860,100.0000,0.500,0.0300000,4.5,30,,,https://doi.org/10.1016/j.bios.2020.112342,,,,,
146,Co3O4,peroxidase,7,30,3000,3000,naked,0,0,0.00,0.1200,0.000000332,TMB + H2O2,0.5500,0.8000,25.000,0.0400000,4.4,40,,68.81,https://doi.org/10.1039/C1JM14253D,,,,,
147,Co3O4,peroxidase,7,30,3000,3000,naked,0,0,0.00,245.0000,0.000285000,H2O2 + TMB,0.0010,1 000.0000,0.800,0.0400000,4.4,40,,68.81,https://doi.org/10.1039/C1JM14253D,,,,,
148,CeO2,peroxidase,7,215,50,50,naked,0,0,0.00,0.3000,0.000084300,TMB + H2O2,0.1000,0.6000,3.500,#REF!,4.5,32.5,,,https://doi.org/10.1039/C9NJ05955E,,,,,
149,CeO2,peroxidase,7,215,50,50,naked,0,0,0.00,2.9700,0.000076700,H2O2 + TMB,1.0000,5.0000,0.300,#REF!,4.5,32.5,,,https://doi.org/10.1039/C9NJ05955E,,,,,
150,CeO2,peroxidase,7,215,50,50,naked,0,0,0.00,0.1200,0.000035000,TMB + H2O2,0.1000,0.6000,3.500,#REF!,7.4,32.5,,,https://doi.org/10.1039/C9NJ05955E,,,,,
151,CeO2,peroxidase,7,215,50,50,naked,0,0,0.00,0.6200,0.000031300,H2O2 + TMB,0.3000,0.3000,3.500,#REF!,7.4,32.5,,,https://doi.org/10.1039/C9NJ05955E,,,,,
152,CeO2,peroxidase,7,32.7,10,10,naked,0,0,0.00,0.2400,0.000004000,TMB + H2O2,0.0100,2.5000,1 000.000,0.0250000,4,25,,95.4,https://doi.org/10.1038/srep35344,,,,,
153,CeO2,peroxidase,7,13,13,13,naked,0,0,0.00,0.2170,0.000082000,TMB + H2O2,0.0100,2.5000,1 000.000,0.0250000,4,25,,70.9,https://doi.org/10.1038/srep35344,,,,,
154,CeO2,peroxidase,7,13,13,13,naked,0,0,0.00,153.6000,0.000122000,H2O2 + TMB,0.0010,2 000.0000,500.000,0.0250000,4,25,,70.9,https://doi.org/10.1038/srep35344,,,,,
155,CeO2,peroxidase,7,12,12,12,naked,0,0,0.00,0.0460,0.000009400,TMB + H2O2,0.0100,0.8000,50.000,0.6000000,4,45,,,https://doi.org/10.1039/C2AY25511A,,,,,
156,CeO2,peroxidase,7,12,12,12,naked,0,0,0.00,64.6000,0.000050700,H2O2 + TMB,10.0000,120.0000,5.000,0.6000000,4,45,,,https://doi.org/10.1039/C2AY25511A,,,,,
157,CeO2,peroxidase,7,17,17,17,naked,0,0,0.00,0.2690,0.000011350,TMB + H2O2,0.1000,1.0000,250.000,0.3000000,3.8,25,15.899,60.8,https://doi.org/10.1016/j.snb.2016.08.094,,,,,
158,CeO2,peroxidase,7,17,17,17,naked,0,0,0.00,3.1820,0.000009260,H2O2 + TMB,2.0000,63.0000,1.000,0.3000000,3.8,25,15.899,60.8,https://doi.org/10.1016/j.snb.2016.08.094,,,,,
159,CeO2,peroxidase,7,47,4,4,naked,0,0,0.00,0.2740,0.000015900,TMB + H2O2,0.0500,6.0000,25.000,0.0057143,3.8,40,,,https://doi.org/10.1016/j.snb.2016.09.049,,,,,
160,CeO2,peroxidase,7,47,4,4,naked,0,0,0.00,0.2780,0.000008700,H2O2 + TMB,1.0000,12.0000,2.500,0.0057143,3.8,40,,,https://doi.org/10.1016/j.snb.2016.09.049,,,,,
161,CeO2,peroxidase,7,100,21,24,naked,0,0,0.00,0.0753,0.000000401,TMB + H2O2,0.0100,0.0500,25.000,0.0400000,3.8,40,,,https://doi.org/10.1016/j.msec.2015.10.046,,,,,
162,CeO2,peroxidase,7,100,21,24,naked,0,0,0.00,0.9580,0.000002590,H2O2 + TMB,2.0000,12.0000,0.050,0.0400000,3.8,40,,,https://doi.org/10.1016/j.msec.2015.10.046,,,,,
163,CeO2,peroxidase,7,54,54,54,naked,poly(N-Vinylpyrrolidone) ,0,,0.6700,0.000003800,TMB + H2O2,0.0500,1.0000,50.000,0.1662434,3.5,40,,14.5,https://doi.org/10.1016/j.jtice.2017.12.011,,,,,
164,CeO2,peroxidase,7,54,54,54,naked,poly(N-Vinylpyrrolidone) ,0,,2.5000,0.000166700,H2O2 + TMB,0.5000,4.0000,100.000,0.1662434,3.5,40,,14.5,https://doi.org/10.1016/j.jtice.2017.12.011,,,,,
165,Fe3O4,peroxidase,7,590,590,590,naked,0,tetramethylethylenediamine,116.24,3.3300,0.000002600,TMB + H2O2,0.0500,1.0000,50.000,0.1662434,3.5,40,,10.6,https://doi.org/10.1016/j.jtice.2017.12.011,,,,,
166,Fe3O4,peroxidase,7,590,590,590,naked,0,tetramethylethylenediamine,116.24,3.7500,0.000083300,H2O2 + TMB,0.5000,4.0000,100.000,0.1662434,3.5,40,,10.6,https://doi.org/10.1016/j.jtice.2017.12.011,,,,,
167,CeO2,peroxidase,7,6,6,6,naked,0,0,0.00,1.8700,0.000002590,TMB + H2O2,5.0000,40.0000,882.000,0.0020000,7.5,30,,,https://doi.org/10.1039/C8NJ00097B,,,,,
168,CeO2,peroxidase,7,12.4,12.4,12.4,naked,0,0,0.00,12.4500,0.000002590,DAB + H2O2,5.0000,40.0000,882.000,0.0020000,7.5,30,,,https://doi.org/10.1039/C8NJ00097B,,,,,
169,CeO2,peroxidase,7,60,8,8,naked,0,0,0.00,0.1470,0.000002590,TMB + H2O2,0.2000,1.8000,100.000,0.0002000,4,37,,141,https://doi.org/10.1016/j.biomaterials.2015.04.039,,,,,
170,CeO2,peroxidase,7,60,8,8,naked,0,0,0.00,293.0000,0.000002590,H2O2 + TMB,0.0010,100.0000,0.800,0.0002000,4,37,,141,https://doi.org/10.1016/j.biomaterials.2015.04.039,,,,,
171,CuO,peroxidase,2,6,6,6,naked,0,0,0.00,0.0160,no,TMB + H2O2,0.0100,0.7000,1 500.000,0.0040000,4,37,,173,https://doi.org/10.1039/C2AN35072F,,,,,
172,CuO,peroxidase,2,6,6,6,naked,0,0,0.00,41.0000,no,H2O2 + TMB,1.0000,400.0000,0.665,0.0040000,4,37,,173,https://doi.org/10.1039/C2AN35072F,,,,,
173,CuO,peroxidase,2,21,14.5,14.5,naked,0,0,0.00,0.1400,0.000014500,TMB + H2O2,0.0500,4.4000,3.300,0.5408329,4,25,,18,https://doi.org/10.1002/cjoc.201300683,,,,,
174,CuO,peroxidase,2,30,30,30,naked,0,0,0.00,0.0130,no,TMB + H2O2,0.0100,0.7000,1 500.000,0.0400000,4,40,,,https://doi.org/10.1002/cctc.201100064,,,,,
175,CuO,peroxidase,2,30,30,30,naked,0,0,0.00,85.6000,no,H2O2 + TMB,50.0000,2 200.0000,0.665,0.0400000,4,40,,,https://doi.org/10.1002/cctc.201100064,,,,,
176,MnO2,peroxidase,4,500,45,45,naked,0,0,0.00,0.0800,0.000600000,ABTS + H2O2,0.0010,1.0000,3.000,0.0050000,4,25,,,https://doi.org/10.1016/j.snb.2017.06.096,,,,,
177,MnO2,peroxidase,4,500,45,45,naked,0,0,0.00,0.0600,0.000600000,H2O2 + TMB,0.0100,3.0000,1.000,0.0050000,4,25,,,https://doi.org/10.1016/j.snb.2017.06.096,,,,,
178,MnO2,peroxidase,4,50,50,3,naked,0,0,0.00,0.0800,0.000350000,TMB + H2O2,0.0100,0.6000,10.000,0.0200000,4,25,,,https://doi.org/10.1002/adfm.201800018,,,,,
179,MnO2,peroxidase,4,50,50,3,naked,0,0,0.00,0.0900,0.000340000,H2O2 + TMB,0.1000,10.0000,0.600,0.0200000,4,25,,,https://doi.org/10.1002/adfm.201800018,,,,,
180,Pd,peroxidase,7,13.3,13.3,13.3,naked,0,0,0.00,0.7400,0.000044200,TMB + H2O2,0.0100,0.8000,327.000,0.0016700,4,30,,,https://doi.org/10.1007/s10853-018-2657-x,,,,,
181,CeO2,peroxidase,7,58.5,13.5,13.5,naked,0,0,0.00,0.4500,0.000015400,TMB + H2O2,0.0100,0.8000,327.000,0.0016700,4,27.5,,,https://doi.org/10.1007/s10853-018-2657-x,,,,,
182,Pd,peroxidase,7,13.3,13.3,13.3,naked,0,0,0.00,4.5000,0.000008400,H2O2 + TMB,0.0010,800.0000,0.167,0.0016700,4,30,,,https://doi.org/10.1007/s10853-018-2657-x,,,,,
183,CeO2,peroxidase,7,58.5,13.5,13.5,naked,0,0,0.00,28.6300,0.000005000,H2O2 + TMB,0.0010,500.0000,0.167,0.0016700,4,27.5,,,https://doi.org/10.1007/s10853-018-2657-x,,,,,
184,V2O5,peroxidase,3,2000,100,100,naked,0,0,0.00,0.0004,no,ABTS + H2O2,0.0010,0.6800,1.000,0.0200000,4,25,,,https://doi.org/10.1002/adfm.201001302,,,,,
185,V2O5,peroxidase,3,2000,100,100,naked,0,0,0.00,0.0029,no,H2O2 + TMB,0.0010,1.0000,0.680,0.0200000,4,25,,,https://doi.org/10.1002/adfm.201001302,,,,,
186,VO,peroxidase,7,3.39,3.39,3.39,naked,0,0,0.00,0.0843,0.002809000,H2O2 + TMB,0.0050,0.1500,1.000,0.2000000,3,30,,,https://doi.org/10.1016/j.microc.2019.104352,,,,,
187,VO,peroxidase,7,3.39,3.39,3.39,naked,0,0,0.00,0.2380,0.002730000,TMB + H2O2,0.0100,0.9000,0.300,0.2000000,3,30,,,https://doi.org/10.1016/j.microc.2019.104352,,,,,
188,VO2,peroxidase,4,150,40,25,naked,0,0,0.00,0.1650,0.000024000,TMB + H2O2,0.0500,0.3000,5.000,0.0029703,4,25,,,https://doi.org/10.1039/C5RA11014A,,,,,
189,VO2,peroxidase,4,150,40,25,naked,0,0,0.00,0.0580,0.000014000,H2O2 + TMB,0.0100,5.0000,0.100,0.0029703,4,25,,,https://doi.org/10.1039/C5RA11014A,,,,,
190,VO2,peroxidase,2,700,103.1,103.1,naked,0,0,0.00,0.1460,0.000001310,TMB + H2O2,0.0500,0.3000,5.000,0.0100000,5,25,,,https://doi.org/10.1039/C3TA15051H,,,,,
191,VO2,peroxidase,2,700,103.1,103.1,naked,0,0,0.00,1.6900,0.000001770,H2O2 + TMB,0.1000,5.0000,0.100,0.0100000,5,25,,,https://doi.org/10.1039/C3TA15051H,,,,,
192,UO2,peroxidase,7,240,240,240,naked,0,0,0.00,6.4230,0.000005840,H2O2 + TMB,1.0000,7.0000,0.400,4.8000000,4.5,25,,1958,https://doi.org/10.1007/s00604-019-3624-1,,,,,
193,UO2,peroxidase,7,240,240,240,naked,0,0,0.00,0.5490,0.000006290,TMB + H2O2,0.1000,0.6000,4.500,4.8000000,4.5,25,,1958,https://doi.org/10.1007/s00604-019-3624-1,,,,,
194,Ir,peroxidase,7,2.4,2.4,2.4,naked,0,0,0.00,0.1200,0.000125600,TMB + H2O2,0.0010,0.2500,2.000,0.0001200,4,20,,,https://doi.org/10.1039/D0RA05342B,,,,,
195,Ir,peroxidase,7,2.4,2.4,2.4,naked,0,0,0.00,3.2700,0.000225700,H2O2 + TMB,0.0010,2.5000,0.250,0.0001200,4,20,,,https://doi.org/10.1039/D0RA05342B,,,,,
196,Fe3O4,peroxidase,7,10,10,10,naked,0,0,0.00,1.2200,0.004390000,ABTS + H2O2,0.1000,2.5000,40.000,0.0400000,3.5,25,36,120,https://doi.org/10.3390/nano10020313,,,,,
197,Cu2O,peroxidase,7,200,200,200,naked,0,0,0.00,0.2560,0.000007580,TMB + H2O2,0.0010,5.0000,5.000,10.0000000,4,40,,13.03,https://doi.org/10.1039/D0TB03005H,,,,,
198,Cu2O,peroxidase,7,200,200,200,naked,0,0,0.00,0.8600,0.000018100,H2O2 + TMB,0.0010,5.0000,5.000,10.0000000,4,40,,13.03,https://doi.org/10.1039/D0TB03005H,,,,,
199,Cu2O,peroxidase,7,200,200,200,naked,0,0,0.00,0.1280,0.000011100,TMB + H2O2,0.0010,5.0000,5.000,10.0000000,4,40,,22.16,https://doi.org/10.1039/D0TB03005H,,,,,
200,Cu2O,peroxidase,7,200,200,200,naked,0,0,0.00,0.7290,0.000026800,H2O2 + TMB,0.0010,5.0000,5.000,10.0000000,4,40,,22.16,https://doi.org/10.1039/D0TB03005H,,,,,
201,Cu2O,peroxidase,7,800,800,800,naked,0,0,0.00,0.9000,0.000101700,TMB + H2O2,0.1000,1.0000,25.000,0.0250000,4,50,,,https://doi.org/10.1016/j.talanta.2020.121990,,,,,
202,Cu2O,peroxidase,7,800,800,800,naked,0,0,0.00,20.3800,0.000083800,H2O2 + TMB,2.0000,50.0000,0.700,0.0250000,4,50,,,https://doi.org/10.1016/j.talanta.2020.121990,,,,,
203,Au-Cu2O,peroxidase,7,850,850,850,naked,0,0,0.00,0.2100,0.000060800,TMB + H2O2,0.1000,1.0000,25.000,0.0250000,4,50,,,https://doi.org/10.1016/j.talanta.2020.121990,,,,,
204,Au-Cu2O,peroxidase,7,850,850,850,naked,0,0,0.00,10.5600,0.000066800,H2O2 + TMB,2.0000,50.0000,0.700,0.0250000,4,50,,,https://doi.org/10.1016/j.talanta.2020.121990,,,,,
205,RuO2,peroxidase,7,2,2,2,naked,0,0,0.00,0.0990,0.000210000,TMB + H2O2,0.1000,1.0000,1.000,0.0200000,3,25,,14.46,https://doi.org/10.1021/acsami.0c07886,,,,,
206,RuO2,peroxidase,7,2,2,2,naked,0,0,0.00,0.1460,0.000210000,H2O2 + TMB,0.1000,1.0000,0.300,0.0200000,3,25,,14.46,https://doi.org/10.1021/acsami.0c07886,,,,,
207,Au-CeO2,peroxidase,7,75,75,75,naked,0,Cetrimonium bromide,364.45,0.2900,0.000039000,TMB + H2O2,0.0500,5.0000,2 000.000,0.0400000,4,45,,,https://doi.org/10.1016/j.jcis.2017.11.064,,,,,
208,Au-CeO2,peroxidase,7,75,75,75,naked,0,Cetrimonium bromide,364.45,44.6900,0.000022300,H2O2 + TMB,0.0600,3.0000,1.000,0.0400000,4,45,,,https://doi.org/10.1016/j.jcis.2017.11.064,,,,,
209,ZnCo2O4,peroxidase,7,250,250,250,naked,poly(ethylene oxide),0,200.00,0.2300,0.000047500,H2O2 + TMB,1.0000,8.0000,50.000,1.0000000,5,45,,,https://doi.org/10.1016/j.talanta.2020.121680,,,,,
210,ZnCo2O4,peroxidase,7,250,250,250,naked,poly(ethylene oxide),0,200.00,0.4000,0.000059000,OPD + H2O2,0.5000,10.0000,100.000,1.0000000,5,45,,,https://doi.org/10.1016/j.talanta.2020.121680,,,,,
211,LaCoO3,peroxidase,5,70,70,70,naked,0,Citric acid,192.12,0.2400,0.000349000,TMB + H2O2,0.0500,0.6000,100.000,0.0100000,6,25,,,https://doi.org/10.1039/C7NJ01177F,,,,,
212,LaCoO3,peroxidase,5,70,70,70,naked,0,Citric acid,192.12,15.0000,0.000350000,H2O2 + TMB,5.0000,120.0000,25.000,0.0100000,6,25,,,https://doi.org/10.1039/C7NJ01177F,,,,,
213,LaNiO3,peroxidase,7,600,600,600,naked,poly(N-Vinylpyrrolidone),0,58000.00,0.1050,0.000362000,TMB + H2O2,0.0010,0.6000,40.000,0.0200000,4.5,37,,3.11,https://doi.org/10.7150/thno.19257,,,,,
214,LaNiO3,peroxidase,7,600,600,600,naked,poly(N-Vinylpyrrolidone),0,58000.00,90.0500,0.002600000,H2O2 + TMB,0.0010,500.0000,1.000,0.0200000,4.5,37,,3.11,https://doi.org/10.7150/thno.19257,,,,,
215,CeVO4,peroxidase,4,80,10,10,naked,0,EDTA,292.24,1.3260,0.000036100,TMB + H2O2,0.1000,0.8000,2.000,0.3000000,4,25,,30.17,https://doi.org/10.1039/C6TB01881E,,,,,
216,CeVO4,peroxidase,4,80,10,10,naked,0,EDTA,292.24,0.1570,0.000085300,H2O2 + TMB,0.1000,50.0000,0.800,0.3000000,4,25,,30.17,https://doi.org/10.1039/C6TB01881E,,,,,
217,Tb2(MoO4)3,peroxidase,4,300,300,40,naked,0,0,0.00,0.9110,0.000010100,TMB + H2O2,0.0010,0.1400,0.200,5.0000000,4,25,,,https://doi.org/10.1016/j.saa.2017.06.006,,,,,
218,Tb2(MoO4)3,peroxidase,4,300,300,40,naked,0,0,0.00,0.0350,0.000026800,H2O2 + TMB,0.0010,0.0160,1.300,5.0000000,4,25,,,https://doi.org/10.1016/j.saa.2017.06.006,,,,,
219,Ni0.84Pd,peroxidase,5,40,40,40,naked,0,trisodium citrate,192.12,0.1100,0.000015200,TMB + H2O2,0.0100,0.5000,50.000,0.0036000,5,25,,,https://doi.org/10.1039/C6CC00194G,,,,,
220,Ni0.84Pd,peroxidase,5,40,40,40,naked,0,trisodium citrate,192.12,0.6600,0.000261800,H2O2 + TMB,0.0010,1.8000,0.250,0.0036000,5,25,,,https://doi.org/10.1039/C6CC00194G,,,,,
221,NiTe,peroxidase,5,5000,45,45,naked,0,0,0.00,0.0110,0.000042700,ABTS + H2O2,0.0010,60.0000,0.100,2.0000000,4,30,,,https://doi.org/10.1039/C4CC06684G,,,,,
222,NiTe,peroxidase,7,30,30,30,naked,0,Sodium citrate,192.12,1.3610,0.003097000,TMB + H2O2,0.0010,1.2000,1 000.000,0.1000000,4,22,,,https://doi.org/10.1002/adhm.201500173,,,,,
223,Pt,peroxidase,7,2,2,2,naked,0,trisodium citrate,192.12,0.4200,0.000030200,TMB + H2O2,0.0010,3.2000,500.000,0.0162000,5,22,-47.6,,https://doi.org/10.1016/j.aca.2014.10.011,,,,,
223,Pt,peroxidase,7,2,2,2,naked,0,trisodium citrate,192.12,84.0700,0.000037326,H2O2 + TMB,0.0010,700.0000,0.416,0.0162000,5,22,-47.6,,https://doi.org/10.1016/j.aca.2014.10.011,,,,,
224,Pt,peroxidase,7,3,3,3,naked,0,0,0.00,0.0960,0.000141400,TMB + H2O2,0.0500,0.6000,10.000,0.5000000,5,30,,,https://doi.org/10.1021/acsami.7b01616,,,,,
225,Pt,peroxidase,7,3,3,3,naked,0,0,0.00,3.0700,0.000181700,H2O2 + TMB,0.0010,20.0000,0.500,0.5000000,5,30,,,https://doi.org/10.1021/acsami.7b01616,,,,,
226,Ru,peroxidase,2,25,25,25,naked,0,0,0.00,0.2340,0.000082500,TMB + H2O2,0.0500,0.1500,0.100,0.0100000,7.4,22,-37.7,,https://doi.org/10.1039/C7RA10370K,,,,,
227,Ru,peroxidase,2,25,25,25,naked,0,0,0.00,2.2060,0.000582667,H2O2 + TMB,0.0500,0.2000,0.100,0.0100000,7.4,22,-37.7,,https://doi.org/10.1039/C7RA10370K,,,,,
228,Au,peroxidase,,8.1,8.1,8.1,poly(ethylene oxide),0,0,6000.00,0.1550,0.000083200,TMB + H2O2,0.0500,2.0000,1 000.000,0.1100000,4,37,,,https://doi.org/10.1007/s13205-017-1082-1,,,,,
229,Au,peroxidase,,8.1,8.1,8.1,poly(ethylene oxide),0,0,6000.00,191.0000,0.000063800,H2O2 + TMB,50.0000,2 000.0000,0.500,0.0700000,4,37,,,https://doi.org/10.1007/s13205-017-1082-1,,,,,
230,Au,peroxidase,,8.1,8.1,8.1,poly(ethylene oxide),0,0,6000.00,0.1970,0.000147000,TMB + H2O2,0.0500,2.0000,1 000.000,0.1100000,4,37,,,https://doi.org/10.1007/s13205-017-1082-1,,,,,
231,Au,peroxidase,,8.1,8.1,8.1,poly(ethylene oxide),0,0,6000.00,175.0000,0.000087600,H2O2 + TMB,50.0000,2 000.0000,0.500,0.0700000,4,37,,,https://doi.org/10.1007/s13205-017-1082-1,,,,,
232,Au,peroxidase,,15.3,15.3,15.3,trisodium citrate,0,0,192.12,0.1340,0.000096500,TMB + H2O2,0.0500,2.0000,1 000.000,0.1100000,4,37,,,https://doi.org/10.1007/s13205-017-1082-1,,,,,
233,Au,peroxidase,,15.3,15.3,15.3,trisodium citrate,0,0,192.12,213.0000,0.000106000,H2O2 + TMB,50.0000,2 000.0000,0.500,0.0700000,4,37,,,https://doi.org/10.1007/s13205-017-1082-1,,,,,
