Repository: acid-design-lab/DiZyme

# DiZyme
AI-Powered Knowledge Base Enables Transparent Prediction of Nanozyme Multiple Catalytic Activity
<a href='https://dizyme.aicidlab.itmo.ru/)'>dizyme web resource</a> 
The DiZyme - web-resource for rational design of nanozymes using machine learning algorithms. <br>
It contains a unique expandable database of nanozymes with links to original articles, an
interactive clickable tool for its visualization, and a machine learning models for various levels of user
requests (explorative, detailed and customised) capable of predicting multiple catalytic activity represented as the

File: data/nanozymes.csv (part 3 of 6)
#,formula,activity,Syngony,"length, nm","width, nm","depth, nm",surface,pol,surf,"Mw(coat), g/mol","Km, mM","Vmax, mM/s",ReactionType,"C min, mM","C max, mM","C(const), mM",Ccat(mg/mL),ph,"temp, °C",Zpotential,"SurfaceArea, m^2/g ",link,,,,,
476,Cu,peroxidase,7,100,100,100,humic acid,0,0,227.17,31.2650,0.000264000,H2O2 + TMB,2.5000,25.0000,8.000,0.2500000,3,25,,,https://doi.org/10.1039/C5TB00684H,,,,,
479,Pd,peroxidase,7,3.5,3.5,3.5,glutathione,0,0,307.32,0.0800,0.000224000,TMB + H2O2,0.0300,0.1500,125.000,,4,20,,,https://doi.org/10.1039/C5AN01103E,,,,,
480,Pd,peroxidase,7,3.5,3.5,3.5,glutathione,0,0,307.32,137.0000,0.000246000,H2O2 + TMB,30.0000,180.0000,0.125,,4,20,,,https://doi.org/10.1039/C5AN01103E,,,,,
481,Pd,peroxidase,7,2.6,2.6,2.6,glutathione,0,0,307.32,0.0680,0.000315000,TMB + H2O2,0.0300,0.1500,125.000,,4,20,,,https://doi.org/10.1039/C5AN01103E,,,,,
482,Pd,peroxidase,7,2.6,2.6,2.6,glutathione,0,0,307.32,156.0000,0.000408000,H2O2 + TMB,30.0000,180.0000,0.125,,4,20,,,https://doi.org/10.1039/C5AN01103E,,,,,
483,Pd,peroxidase,7,1.4,1.4,1.4,glutathione,0,0,307.32,0.0450,0.000091000,TMB + H2O2,0.0200,0.1600,125.000,,4,20,,,https://doi.org/10.1039/C5AN01103E,,,,,
484,Pd,peroxidase,7,1.4,1.4,1.4,glutathione,0,0,307.32,254.0000,0.000208000,H2O2 + TMB,15.0000,175.0000,0.125,,4,20,,,https://doi.org/10.1039/C5AN01103E,,,,,
485,Pt,peroxidase,7,2,2,2,BSA,0,dimethylamine borane,66500.00,0.1190,no,TMB + H2O2,0.0100,0.4000,125.000,,4,25,,,https://doi.org/10.1016/j.bios.2014.11.032,,,,,
486,Pt,peroxidase,7,2,2,2,BSA,0,dimethylamine borane,66500.00,41.8000,no,H2O2 + TMB,25.0000,250.0000,0.125,,4,25,,,https://doi.org/10.1016/j.bios.2014.11.032,,,,,
489,Au0.06Ag,peroxidase,7,80,80,80,chitosan,0,0,,0.3960,0.000014100,TMB + H2O2,0.1000,0.8000,50.000,,4,45,38.47,,https://doi.org/10.1016/j.talanta.2015.03.050,,,,,
490,Au0.06Ag,peroxidase,7,80,80,80,chitosan,0,0,,94.7000,0.000029200,H2O2 + TMB,40.0000,200.0000,0.750,,4,45,38.47,,https://doi.org/10.1016/j.talanta.2015.03.050,,,,,
491,BiAu,peroxidase,7,13,13,13,naked,0,0,0.00,0.0893,0.000015000,AR + H2O2,0.0010,0.1000,0.500,,7,25,,,https://doi.org/10.1039/C2CC32833J,,,,,
492,BiAu,peroxidase,7,13,13,13,naked,0,0,0.00,0.1190,0.000000725,H2O2 + AR,0.0010,1.0000,0.010,,7,25,,,https://doi.org/10.1039/C2CC32833J,,,,,
493,BiAu,peroxidase,7,13,13,13,fibrinogen,0,0,340000.00,0.3770,0.000001250,AR + H2O2,0.0010,0.1000,0.500,,7,25,,,https://doi.org/10.1039/C2CC32833J,,,,,
494,BiAu,peroxidase,7,13,13,13,fibrinogen,0,0,340000.00,0.0700,0.000000034,H2O2 + AR,0.0010,1.0000,0.010,,7,25,,,https://doi.org/10.1039/C2CC32833J,,,,,
497,Pd@Ir,peroxidase,7,19.2,19.2,19.2,naked,poly(N-Vinylpyrrolidone),ethylene glycol,,0.1300,0.000065000,TMB + H2O2,0.0010,2.0000,2 000.000,,4,22,,,https://doi.org/10.1021/acsnano.5b03525,,,,,
498,Pd@Ir,peroxidase,7,19.2,19.2,19.2,naked,poly(N-Vinylpyrrolidone),ethylene glycol,,340.0000,0.000051000,H2O2 + TMB,0.0010,800.0000,0.800,,4,22,,,https://doi.org/10.1021/acsnano.5b03525,,,,,
499,Pd,peroxidase,7,18,18,18,naked,poly(N-Vinylpyrrolidone),ethylene glycol,,0.0540,0.000097000,TMB + H2O2,0.0200,0.4000,2 000.000,,4,22,,,https://doi.org/10.1021/acsnano.5b03525,,,,,
500,Pd,peroxidase,7,18,18,18,naked,poly(N-Vinylpyrrolidone),ethylene glycol,,700.0000,0.000065000,H2O2 + TMB,50.0000,700.0000,0.800,,4,22,,,https://doi.org/10.1021/acsnano.5b03525,,,,,
501,Pd@Ir,peroxidase,7,8.4,8.4,8.4,naked,poly(N-Vinylpyrrolidone),ethylene glycol,,0.1200,0.000085000,TMB + H2O2,0.0100,0.6000,2 000.000,,4,22,,,https://doi.org/10.1021/acsnano.5b03525,,,,,
502,Pd@Ir,peroxidase,7,8.4,8.4,8.4,naked,poly(N-Vinylpyrrolidone),ethylene glycol,,180.0000,0.000053000,H2O2 + TMB,50.0000,500.0000,0.800,,4,22,,,https://doi.org/10.1021/acsnano.5b03525,,,,,
503,Pd@Ir,peroxidase,7,52.2,52.2,52.2,naked,poly(N-Vinylpyrrolidone),ethylene glycol,,0.1900,0.000055000,TMB + H2O2,0.0100,0.6000,2 000.000,,4,22,,,https://doi.org/10.1021/acsnano.5b03525,,,,,
504,Pd@Ir,peroxidase,7,52.2,52.2,52.2,naked,poly(N-Vinylpyrrolidone),ethylene glycol,,180.0000,0.000029000,H2O2 + TMB,100.0000,700.0000,0.800,,4,22,,,https://doi.org/10.1021/acsnano.5b03525,,,,,
505,CoS,peroxidase,6,3000,3000,3000,naked,0,ethylene glycol,62.07,0.4100,0.000058200,TMB + H2O2,0.0300,0.1800,20.000,0.5000000,3.5,25,,,https://doi.org/10.1039/C6RA16619A,,,,,
506,CoS,peroxidase,6,3000,3000,3000,naked,0,ethylene glycol,62.07,7.1500,0.000026500,H2O2 + TMB,0.0010,20.0000,0.150,0.5000000,3.5,25,,,https://doi.org/10.1039/C6RA16619A,,,,,
507,CuS,peroxidase,6,7000,200,200,naked,0,0,0.00,0.0640,0.000764000,TMB + H2O2,0.0500,0.5000,350.000,0.0400000,4,,,,https://doi.org/10.1016/j.aca.2016.10.013 ,,,,,
508,CuS,peroxidase,6,7000,200,200,naked,0,0,0.00,1.7530,0.000237000,H2O2 + TMB,100.0000,800.0000,0.200,0.0400000,4,,,,https://doi.org/10.1016/j.aca.2016.10.013 ,,,,,
509,Cu1.8S,peroxidase,6,160,160,50,naked,poly(N-Vinylpyrrolidone),ethylene glycol,55000.00,1.7200,no,TMB + H2O2,0.2500,7.0000,100.000,30.0000000,4.35,25,,,https://doi.org/10.1039/C6AY03034C,,,,,
510,Cu1.8S,peroxidase,6,160,160,50,naked,poly(N-Vinylpyrrolidone),ethylene glycol,55000.00,37.1000,no,H2O2 + TMB,0.0010,130.0000,15.000,30.0000000,4.35,25,,,https://doi.org/10.1039/C6AY03034C,,,,,
511,FeS,peroxidase,6,4.6,4.6,4.6,naked,0,0,0.00,0.0080,0.000107000,TMB + H2O2,0.0083,0.2000,13.000,0.0200000,4.6,40,,43.2,https://doi.org/10.1016/j.apcata.2012.01.025,,,,,
512,FeS,peroxidase,6,4.6,4.6,4.6,naked,0,0,0.00,7.6700,0.000207000,H2O2 + TMB,6.5000,48.0000,100.000,0.0200000,4.6,40,,43.2,https://doi.org/10.1016/j.apcata.2012.01.025,,,,,
513,VS2,peroxidase,6,4500,4500,75,naked,0,0,0.00,0.2800,0.000416000,TMB + H2O2,0.0010,1.0000,10.000,0.0500000,4,25,,,https://doi.org/10.1007/s00604-017-2552-1 ,,,,,
514,VS2,peroxidase,6,4500,4500,75,naked,0,0,0.00,3.4900,0.000557000,H2O2 + TMB,1.0000,10.0000,0.500,0.0500000,4,25,,,https://doi.org/10.1007/s00604-017-2552-1 ,,,,,
515,WS2,peroxidase,6,95,95,20,naked,0,0,0.00,1.8300,0.000043100,TMB + H2O2,0.4000,2.1000,0.140,0.0026000,6.9,60,,,https://doi.org/10.1016/j.bios.2014.07.001,,,,,
516,WS2,peroxidase,6,95,95,20,naked,0,0,0.00,0.2400,0.000045200,H2O2 + TMB,0.0010,0.4500,1.200,0.0026000,6.9,60,,,https://doi.org/10.1016/j.bios.2014.07.001,,,,,
517,ZnS,peroxidase,7,7.5,7.5,7.5,Tetrakis(4-carboxyphenyl)porphine,0,0,790.79,0.0549,0.000000480,TMB + H2O2,0.0400,0.1000,250.000,0.0400000,3.8,25,,,https://doi.org/10.1016/j.snb.2017.05.069,,,,,
518,ZnS,peroxidase,7,7.5,7.5,7.5,Tetrakis(4-carboxyphenyl)porphine,0,0,790.79,0.1724,0.000100500,H2O2 + TMB,100.0000,350.0000,1.000,0.0400000,3.8,25,,,https://doi.org/10.1016/j.snb.2017.05.069,,,,,
519,AgI,peroxidase,6,40,40,40,chitosan,0,0,1526.50,0.0238,no,TMB + H2O2,0.0100,0.1200,10.000,0.0510000,4,35,,,https://doi.org/10.1021/am501830v,,,,,
520,AgI,peroxidase,6,40,40,40,chitosan,0,0,1526.50,2.8600,no,H2O2 + TMB,0.0010,30.0000,0.060,0.0510000,4,35,,,https://doi.org/10.1021/am501830v,,,,,
521,CuS,peroxidase,6,3.5,3.5,40,naked,poly(sodium 4-styrenesulfonate),0,70000.00,0.2160,0.000242700,TMB + H2O2,0.1000,0.3500,0.100,,6.47,45,,,https://doi.org/10.1016/S1872-2040(17)61083-1,,,,,
522,CuS,peroxidase,6,3.5,3.5,3.5,naked,poly(sodium 4-styrenesulfonate),0,70000.00,0.0150,0.000151300,H2O2 + TMB,0.0100,0.1500,0.300,,6.47,45,,,https://doi.org/10.1016/S1872-2040(17)61083-1,,,,,
523,CuCo2S4,peroxidase,7,30,30,30,naked,dextran,0,500000.00,3.6600,0.000108400,OPD + H2O2,0.0010,20.0000,100.000,0.0200000,7.4,,,39.6,https://doi.org/10.1002/cbic.202000066,,,,,
524,CuCo2S4,peroxidase,7,30,30,30,naked,dextran,0,500000.00,209.9000,0.000232800,H2O2 + OPD,0.0010,1 000.0000,10.000,0.0200000,7.4,,,39.6,https://doi.org/10.1002/cbic.202000066,,,,,
525,CuS,peroxidase,6,30,30,30,naked,dextran,0,500000.00,5.2800,0.000063220,OPD + H2O2,0.0010,20.0000,100.000,0.0200000,7.4,,,47.4,https://doi.org/10.1002/cbic.202000066,,,,,
526,CuS,peroxidase,6,30,30,30,naked,dextran,0,500000.00,264.1000,0.000125600,H2O2 + OPD,0.0010,1 000.0000,10.000,0.0200000,7.4,,,47.4,https://doi.org/10.1002/cbic.202000066,,,,,
527,CoS,peroxidase,6,130,130,130,naked,dextran,0,500000.00,3.1300,0.000036620,OPD + H2O2,0.0010,20.0000,100.000,0.0200000,7.4,,,20.1,https://doi.org/10.1002/cbic.202000066,,,,,
528,CoS,peroxidase,6,130,130,130,naked,dextran,0,500000.00,114.5000,0.000059040,H2O2 + OPD,0.0010,1 000.0000,10.000,0.0200000,7.4,,,20.1,https://doi.org/10.1002/cbic.202000066,,,,,
529,WSe2,peroxidase,6,200,200,10,naked,chitosan,0,1526.50,0.2050,0.000012500,TMB + H2O2,0.0010,10.0000,0.050,0.3000000,4,37,,,https://doi.org/10.1039/D1NJ00819F,,,,,
530,WSe2,peroxidase,6,200,200,10,naked,chitosan,0,1526.50,0.7460,0.000004840,H2O2 + TMB,0.0010,6.0000,1.000,0.3000000,4,37,,,https://doi.org/10.1039/D1NJ00819F,,,,,
531,LaFeO3,peroxidase,3,4400,4400,4400,naked,0,citric acid,192.12,0.4270,0.000730100,TMB + H2O2,0.1000,1.2000,6.000,0.0600000,4,40,,10.12,https://doi.org/10.1016/j.snb.2020.128642,,,,,
532,LaFeO3,peroxidase,3,4400,4400,4400,naked,0,citric acid,192.12,0.2090,0.001724700,H2O2 + TMB,0.0050,5.0000,1.000,0.0600000,4,40,,10.12,https://doi.org/10.1016/j.snb.2020.128642,,,,,
533,Cu2ZnSnSSe3,peroxidase,4,7.5,7.5,7.5,naked,poly(N-Vinylpyrrolidone),0,,0.1090,0.000523000,TMB + H2O2,0.1000,0.8000,1.000,0.2000000,4,25,-32.16,28.95,https://doi.org/10.1007/s00604-018-3185-8,,,,,
534,Cu2ZnSnSSe3,peroxidase,4,7.5,7.5,7.5,naked,poly(N-Vinylpyrrolidone),0,,0.3950,0.000776000,H2O2 + TMB,0.0010,40.0000,0.800,0.2000000,4,25,-32.16,28.95,https://doi.org/10.1007/s00604-018-3185-8,,,,,
535,Pt0.1-CdS,peroxidase,6,3000,45,45,naked,0,ethylenediamine,,0.0710,0.000009310,TMB + H2O2,0.0150,0.1600,250.000,0.2000000,4,45,,,https://doi.org/10.1007/s00604-020-04451-z,,,,,
536,Pt0.1-CdS,peroxidase,6,3000,45,45,naked,0,ethylenediamine,,36.8600,0.000010260,H2O2 + TMB,10.0000,100.0000,1.000,0.2000000,4,45,,,https://doi.org/10.1007/s00604-020-04451-z,,,,,
537,CoPW11O39,peroxidase,,80,80,80,naked,0,0,0.00,0.8100,0.000013000,TMB + H2O2,0.1000,1.0000,,0.0670000,7,,-34.6,,https://doi.org/10.1039/C8TB01853G,,,,,
538,CoPW11O39,peroxidase,,80,80,80,naked,0,0,0.00,2.0100,0.000617000,H2O2 + TMB,0.8000,2.0000,5.000,0.0670000,7,,-34.6,,https://doi.org/10.1039/C8TB01853G,,,,,
539,Pd,peroxidase,7,5,5,5,naked,0,0,0.00,0.1400,0.000006900,TMB + H2O2,0.0010,0.5000,327.000,0.0100000,4,25,,,https://doi.org/10.1021/acsanm.8b00578,,,,,
540,Pd,peroxidase,7,5,5,5,naked,0,0,0.00,1.5200,0.003960000,H2O2 + TMB,0.0010,200.0000,0.167,0.0100000,4,25,,,https://doi.org/10.1021/acsanm.8b00578,,,,,
541,PdCu,peroxidase,7,5,5,5,naked,0,0,0.00,0.2500,0.000011900,TMB + H2O2,0.0010,0.5000,327.000,0.0100000,4,25,,,https://doi.org/10.1021/acsanm.8b00578,,,,,
542,PdCu,peroxidase,7,5,5,5,naked,0,0,0.00,3.0500,0.006250000,H2O2 + TMB,0.0010,200.0000,0.167,0.0100000,4,25,,,https://doi.org/10.1021/acsanm.8b00578,,,,,
543,C,peroxidase,,2.1,2.1,2.1,naked,0,0,0.00,0.0390,0.000036100,TMB + H2O2,0.0100,0.1200,50.000,0.0010000,3.5,35,24.1,,https://doi.org/10.1039/C1CC11943E ,,,,,
544,C,peroxidase,,2.1,2.1,2.1,naked,0,0,0.00,26.7700,0.000306100,H2O2 + TMB,0.0010,300.0000,0.800,0.0010000,3.5,35,24.1,,https://doi.org/10.1039/C1CC11943E ,,,,,
545,Au,peroxidase,7,8.7,8.7,8.7,casein,0,0,1082.30,0.0350,0.000020000,TMB + H2O2,0.0010,0.4000,300.000,0.1000000,4,25,,,https://doi.org/10.1039/C6RA23773H,,,,,
546,Au,peroxidase,7,8.7,8.7,8.7,casein,0,0,1082.30,191.0000,0.000026300,H2O2 + TMB,10.0000,700.0000,0.300,0.1000000,4,25,,,https://doi.org/10.1039/C6RA23773H,,,,,
547,Au,peroxidase,7,4.2,4.2,4.2,casein,0,0,1082.30,0.0230,0.000035700,TMB + H2O2,0.0010,0.4000,300.000,0.1000000,4,25,,,https://doi.org/10.1039/C6RA23773H,,,,,
548,Au,peroxidase,7,4.2,4.2,4.2,casein,0,0,1082.30,130.0000,0.000040500,H2O2 + TMB,10.0000,700.0000,0.300,0.1000000,4,25,,,https://doi.org/10.1039/C6RA23773H,,,,,
549,Au,peroxidase,7,2.8,2.8,2.8,casein,0,0,1082.30,0.0550,0.000021300,TMB + H2O2,0.0010,0.4000,300.000,0.1000000,4,25,,,https://doi.org/10.1039/C6RA23773H,,,,,
550,Au,peroxidase,7,2.8,2.8,2.8,casein,0,0,1082.30,142.0000,0.000029500,H2O2 + TMB,10.0000,700.0000,0.300,0.1000000,4,25,,,https://doi.org/10.1039/C6RA23773H,,,,,
551,Pt,peroxidase,7,3.8,3.8,3.8,casein,0,0,1082.30,0.0520,0.000164000,TMB + H2O2,0.0050,0.3250,80.000,0.0100000,4,20,,,https://doi.org/10.1021/acs.langmuir.7b03430,,,,,
552,Pt,peroxidase,7,3.8,3.8,3.8,casein,0,0,1082.30,63.8600,0.000290000,H2O2 + TMB,5.0000,160.0000,0.080,0.0100000,4,20,,,https://doi.org/10.1021/acs.langmuir.7b03430,,,,,
553,Fe4(Fe(CN)6)3,peroxidase,7,15.3,15.3,15.3,naked,BSA,citric acid,66500.00,0.7600,no,TMB + H2O2,0.0010,0.5000,1 000.000,0.0000330,3.5,25,,,https://doi.org/10.1007/s00604-015-1697-z,,,,,
554,Fe4(Fe(CN)6)3,peroxidase,7,15.3,15.3,15.3,naked,BSA,citric acid,66500.00,840.0000,no,H2O2 + TMB,0.0010,1 000.0000,0.500,0.0000330,3.5,25,,,https://doi.org/10.1007/s00604-015-1697-z,,,,,
555,Fe4(Fe(CN)6)3,peroxidase,7,50,50,50,naked,poly(N-Vinylpyrrolidone),0,40000.00,0.3370,0.000216000,TMB + H2O2,0.0010,1.2700,1 045.000,0.0060000,3.6,25,-26.1,,https://doi.org/10.1021/jacs.5b12070,,,,,
556,Fe4(Fe(CN)6)3,peroxidase,7,50,50,50,naked,poly(N-Vinylpyrrolidone),0,40000.00,14.7000,0.000115000,H2O2 + TMB,10.0000,130.0000,1.270,0.0060000,3.6,25,-26.1,,https://doi.org/10.1021/jacs.5b12070,,,,,
557,Fe4(Fe(CN)6)3,peroxidase,7,50,50,50,naked,poly(N-Vinylpyrrolidone),0,40000.00,1.0800,0.000314000,ABTS + H2O2,0.0010,0.7200,17.000,0.0002000,3.6,25,-26.1,,https://doi.org/10.1021/jacs.5b12070,,,,,
558,Fe4(Fe(CN)6)3,peroxidase,7,50,50,50,naked,poly(N-Vinylpyrrolidone),0,40000.00,17.1000,0.000293000,H2O2 + ABTS,10.0000,130.0000,0.720,0.0002000,3.6,25,-26.1,,https://doi.org/10.1021/jacs.5b12070,,,,,
559,MoS2,peroxidase,6,25,25,25,poly(ethylene oxide),0,0,20000.00,0.5370,0.000388000,TMB + H2O2,0.2500,3.0000,16.700,0.0330000,,,-35.16,,https://doi.org/10.1021/acsnano.6b05810,,,,,
560,MoS2,peroxidase,6,25,25,25,poly(ethylene oxide),0,0,20000.00,2.8120,0.000080100,H2O2 + TMB,1.2500,30.0000,1.000,0.0330000,,,-35.16,,https://doi.org/10.1021/acsnano.6b05810,,,,,
563,Ir,peroxidase,7,90,90,5,naked,poly(N-Vinylpyrrolidone),0,29000.00,0.1317,0.038950000,TMB + H2O2,0.0010,0.8000,200.000,0.0020000,3,40,,,https://doi.org/10.1021/acsami.0c10981,,,,,
564,Ir,peroxidase,7,90,90,5,naked,poly(N-Vinylpyrrolidone),0,29000.00,319.3000,0.067940000,H2O2 + TMB,0.0010,2 000.0000,0.200,0.0020000,3,40,,,https://doi.org/10.1021/acsami.0c10981,,,,,
565,CuS,peroxidase,6,20,20,20,naked,0,0,0.00,0.1100,0.000000380,TMB + H2O2,0.0010,2.0000,333.000,0.0067000,7,37,-8.6,,https://doi.org/10.1039/C8CC07800A,,,,,
566,CuS,peroxidase,6,20,20,20,naked,0,0,0.00,101.8000,0.000000430,H2O2 + TMB,0.0010,800.0000,0.167,0.0067000,7,37,-8.6,,https://doi.org/10.1039/C8CC07800A,,,,,
567,CuS,peroxidase,6,20,20,20,Aspartic acid,0,0,133.10,0.0900,0.000331000,TMB + H2O2,0.0010,0.5000,333.000,0.0067000,7,37,-39.8,,https://doi.org/10.1039/C8CC07800A,,,,,
568,CuS,peroxidase,6,20,20,20,Aspartic acid,0,0,133.10,103.2000,0.000382000,H2O2 + TMB,0.0010,650.0000,0.167,0.0067000,7,37,-39.8,,https://doi.org/10.1039/C8CC07800A,,,,,
569,MoS2,peroxidase,,2.72,2.72,2.72,naked,0,0,0.00,3.0000,0.000011700,TMB + H2O2,0.0100,1.0000,10.000,,,,,,https://doi.org/10.1039/C8CC09799B,,,,,
570,MoS2,peroxidase,,2.72,2.72,2.72,naked,0,0,0.00,29.7900,0.000004100,H2O2 + TMB,1.0000,50.0000,0.100,,,,,,https://doi.org/10.1039/C8CC09799B,,,,,
571,C,peroxidase,,3.4,3.4,3.4,naked,0,0,0.00,0.4270,0.000042900,TMB + H2O2,0.0800,6.0000,8.000,0.5000000,4,40,,,https://doi.org/10.1021/acssuschemeng.8b04067,,,,,
572,C,peroxidase,,3.4,3.4,3.4,naked,0,0,0.00,0.2440,0.000222000,H2O2 + TMB,0.0800,1.2000,7.000,0.5000000,4,40,,,https://doi.org/10.1021/acssuschemeng.8b04067,,,,,
573,Ti3C2,peroxidase,6,103,103,5,naked,0,0,0.00,0.4330,0.000121000,TMB + H2O2,0.0010,1.0000,100.000,0.3850000,3.5,50,,,https://doi.org/10.1039/D0TB00239A,,,,,
574,Ti3C2,peroxidase,6,103,103,5,naked,0,0,0.00,0.0150,0.000014400,H2O2 + TMB,0.0010,100.0000,0.500,0.3850000,3.5,50,,,https://doi.org/10.1039/D0TB00239A,,,,,
575,Ti3C2,peroxidase,6,180,180,5,histidine,0,0,155.15,0.1960,0.000096200,TMB + H2O2,0.0010,1.0000,100.000,0.3850000,3.5,50,,,https://doi.org/10.1039/D0TB00239A,,,,,
576,Ti3C2,peroxidase,6,180,180,5,histidine,0,0,155.15,0.0070,0.000020200,H2O2 + TMB,0.0010,100.0000,0.500,0.3850000,3.5,50,,,https://doi.org/10.1039/D0TB00239A,,,,,
577,Ti3C2,peroxidase,6,150,150,5,alanine,0,0,89.09,0.2810,0.000103700,TMB + H2O2,0.0010,1.0000,100.000,0.3850000,3.5,50,,,https://doi.org/10.1039/D0TB00239A,,,,,
578,Ti3C2,peroxidase,6,150,150,5,alanine,0,0,89.09,0.0120,0.000014300,H2O2 + TMB,0.0010,100.0000,0.500,0.3850000,3.5,50,,,https://doi.org/10.1039/D0TB00239A,,,,,
579,Pt,oxidase,7,4.8,4.8,4.8,heparin,0,0,1039.90,0.0101,no,TMB,0.0010,0.0600,no,,3.5,50,-30.7,,https://doi.org/10.1016/j.talanta.2019.120707,,,,,
580,Mn2O3,oxidase,,60,60,60,naked,0,0,0.00,0.1300,0.000150000,TMB,100.0000,800.0000,no,0.1000000,4,,9.8,8.52,https://doi.org/10.1002/chem.202100567,,,,,
581,Pd,oxidase,7,3.8,3.8,3.8,dithiothreitol,0,0,154.25,0.1500,0.000038000,TMB,0.0250,0.1650,no,0.0067000,4,25,,,https://doi.org/10.1016/j.snb.2019.126876,,,,,
582,PdIr,oxidase,7,14,14,14,naked,poly(N-Vinylpyrrolidone),l-ascorbic acid,55000.00,0.2800,0.000079000,TMB,0.0010,2.0000,no,,4,,,,https://doi.org/10.1021/acsnano.9b04366,,,,,
583,Pd@Ir,oxidase,7,14,14,14,naked,poly(N-Vinylpyrrolidone),l-ascorbic acid,55000.00,0.2200,0.000031000,TMB,0.0010,2.0000,no,,4,,,,https://doi.org/10.1021/acsnano.9b04366,,,,,
584,Pd,oxidase,7,14,14,14,naked,poly(N-Vinylpyrrolidone),l-ascorbic acid,55000.00,0.4300,0.000018000,TMB,0.0010,2.0000,no,,4,,,,https://doi.org/10.1021/acsnano.9b04366,,,,,
585,Pd0.25Pt0.75,oxidase,7,5000,11,11,naked,poly(N-Vinylpyrrolidone),0,58000.00,0.0580,0.000114000,TMB,0.0250,0.3000,no,0.4000000,4,30,,,https://doi.org/10.1039/c9tb00730j,,,,,
586,Se,oxidase,,38.7,38.7,38.7,naked,BSA,0,66500.00,8.3000,0.000050700,TMB,0.1000,1.6500,no,0.0600000,4,30,,,https://doi.org/10.1007/s11051-016-3357-6,,,,,
587,CeO2,oxidase,7,3.8,3.8,3.8,naked,0,trisodium citrate,192.12,0.4200,0.000100400,TMB,0.1000,2.0000,no,14.0000000,4.5,37,35.7,,https://doi.org/10.1021/acssensors.6b00500,,,,,
588,Pt,oxidase,7,5.4,5.4,5.4,naked,poly(N-Vinylpyrrolidone),ascorbic acid,,0.0510,0.000108700,TMB,0.0010,0.1700,no,0.0058000,3.8,30,,,https://doi.org/10.1007/s10853-017-1181-8,,,,,
589,Pt0.7Se0.3,oxidase,7,13.5,13.5,13.5,naked,poly(N-Vinylpyrrolidone),ascorbic acid,,0.0290,0.000194800,TMB,0.0010,0.1700,no,0.0056000,4.4,40,,,https://doi.org/10.1007/s10853-017-1181-8,,,,,
590,CuPt,oxidase,7,4.6,4.6,4.6,naked,0,"poly(ethylene oxide), cholesteryl ether",430.71,0.2900,0.000007500,TMB,0.1000,1.5000,no,,4,60,-23.4,,https://doi.org/10.1002/slct.201900681,,,,,
591,MnO2,oxidase,3,785,55,55,naked,0,0,0.00,0.0001,0.005630000,TMB,0.4000,2.5000,no,0.1250000,4,25,-3.98,30.6,https://doi.org/10.1007/s12274-020-2680-5,,,,,
592,MnO2,oxidase,4,1710,85,85,naked,0,0,0.00,0.0035,0.016800000,TMB,0.4000,2.5000,no,0.1250000,4,25,-4.59,33.7,https://doi.org/10.1007/s12274-020-2680-5,,,,,
593,MnO2,oxidase,3,450,61.5,61.5,naked,0,0,0.00,0.0009,0.001580000,TMB,0.4000,2.5000,no,0.1250000,4,25,-3.86,60.2,https://doi.org/10.1007/s12274-020-2680-5,,,,,
594,Ir,oxidase,7,2.5,2.5,2.5,naked,0,sodium citrate,192.12,0.2800,0.000136500,TMB,0.0010,0.0900,no,,3.5,25,,,https://doi.org/10.1007/s00604-017-2326-9,,,,,
595,Tb4O7,oxidase,7,200,200,200,naked,0,0,0.00,0.1240,0.000043100,TMB,0.1000,1.6000,no,,3.6,25,31.6,,https://doi.org/10.1186/s12951-019-0487-x,,,,,
596,MnFe2O4,oxidase,7,3.16,3.16,3.16,naked,0,0,0.00,0.0136,0.000822000,MBTH/DMAB,0.0050,0.2500,no,0.0040000,3.9,30,,,https://doi.org/10.1016/j.colsurfa.2021.126585,,,,,
597,MnFe2O4,oxidase,7,150,150,150,naked,0,0,0.00,0.0378,no,TMB,0.0010,0.1200,no,,4,28,,,https://doi.org/10.1002/asia.201500942,,,,,
598,MnFe2O4,oxidase,7,150,150,150,naked,0,0,0.00,0.2300,0.000417000,TMB,0.0010,0.5000,no,0.0250000,4,28,,,https://doi.org/10.1007/s41664-019-00100-4,,,,,
599,Pt,oxidase,7,30,30,30,naked,poly(N-Vinylpyrrolidone),ethylene glycol,,0.1020,no,TMB,0.0100,1.0000,no,0.0750000,4,35,,,https://doi.org/10.3390/nano10061015,,,,,
600,Ru,oxidase,2,25,25,25,naked,0,0,0.00,54.9200,0.000009500,TMB,0.0500,0.5000,no,0.0500000,7.4,25,-37.7,,https://doi.org/10.1039/C7RA10370K,,,,,
601,Ru,oxidase,2,25,25,25,naked,0,0,0.00,0.1550,0.000038885,sodium ascorbate + no,0.0500,0.2000,no,0.0500000,7.4,25,-37.7,,https://doi.org/10.1039/C7RA10370K,,,,,
602,Au0.75Pt0.25,oxidase,7,20,20,20,naked,0,Cetrimonium bromide,364.45,0.0200,0.000006000,TMB,0.0125,0.2000,no,0.0013000,3.9,25,,,https://doi.org/10.1038/srep40103,,,,,
603,Au0.5Pt0.5,oxidase,7,25,25,25,naked,0,Cetrimonium bromide,364.45,0.0480,0.000017000,TMB,0.0125,0.2000,no,0.0013000,3.9,25,,,https://doi.org/10.1038/srep40103,,,,,
604,Au0.25Pt0.75,oxidase,7,30,30,30,naked,0,Cetrimonium bromide,364.45,0.1600,0.000173000,TMB,0.0125,0.2000,no,0.0013000,3.9,25,,,https://doi.org/10.1038/srep40103,,,,,
605,Au0.15Pt0.85,oxidase,7,40,40,40,naked,0,Cetrimonium bromide,364.45,0.2300,0.000181000,TMB,0.0125,0.2000,no,0.0013000,3.9,25,,,https://doi.org/10.1038/srep40103,,,,,
606,Pt,oxidase,7,45,45,45,naked,0,Cetrimonium bromide,364.45,0.5300,0.000327000,TMB,0.0125,0.2000,no,0.0013000,3.9,25,,,https://doi.org/10.1038/srep40103,,,,,
607,Pt,oxidase,7,5,5,5,naked,0,sodium citrate,192.12,0.0544,0.005790000,quercetin,0.0100,0.0500,no,0.0200000,7,,,,https://doi.org/10.1021/acsami.5b05180,,,,,
608,Au,oxidase,7,13,13,13,naked,0,0,0.00,4.7300,0.000680000,glucose,5.0000,25.0000,no,,,34,,,https://https://doi.org/10.1021/acsnano.9b04366,,,,,
611,AuPt0.17,oxidase,7,65,16,16,poly(sodium styrene sulfate),0,Cetrimonium bromide,364.45,0.0060,0.000026200,TMB,0.8000,3.8000,no,,4.5,30,,,https://doi.org/10.1016/j.biomaterials.2010.09.040 ,,,,,
612,AuPt0.25,oxidase,7,65,16,16,poly(sodium styrene sulfate),0,Cetrimonium bromide,364.45,0.0130,0.000025000,TMB,0.8000,3.8000,no,,4.5,30,,,https://doi.org/10.1016/j.biomaterials.2010.09.040 ,,,,,
613,AuPt0.17,peroxidase,7,65,16,16,poly(sodium styrene sulfate),0,Cetrimonium bromide,364.45,0.0095,0.000102000,TMB + H2O2,0.8000,3.8000,20.000,,4.5,30,,,https://doi.org/10.1016/j.biomaterials.2010.09.040 ,,,,,
614,AuPt0.25,peroxidase,7,65,16,16,poly(sodium styrene sulfate),0,Cetrimonium bromide,364.45,0.0270,0.000181000,TMB + H2O2,0.8000,3.8000,20.000,,4.5,30,,,https://doi.org/10.1016/j.biomaterials.2010.09.040 ,,,,,
615,Ru0.1-V2O4,oxidase,,2000,250,250,naked,0,0,0.00,0.0450,0.000109000,TMB,0.0010,1.0000,no,0.0100000,3.5,25,-4.1,,https://doi.org/10.1016/j.snb.2021.130266 ,,,,,
616,Ru0.1-V2O4,peroxidase,,2000,250,250,naked,0,0,0.00,0.1830,0.000079000,TMB + H2O2,0.1000,1.0000,0.500,0.0050000,4,35,-4.1,,https://doi.org/10.1016/j.snb.2021.130266 ,,,,,
617,Ru0.1-V2O4,peroxidase,,2000,250,250,naked,0,0,0.00,0.0450,0.000136000,H2O2 + TMB,0.0100,0.1000,0.250,0.0050000,4,35,-4.1,,https://doi.org/10.1016/j.snb.2021.130266 ,,,,,
618,Pt,oxidase,7,1.7,1.7,1.7,poly(N-Vinylpyrrolidone),0,0,30000.00,0.3800,no,OPD,0.1000,5.0000,no,1.0000000,4,75,,,https://doi.org/10.1016/j.colsurfa.2021.126985,,,,,
619,Mn3O4,oxidase,4,800,800,800,naked,0,0,0.00,0.0272,0.000126700,TMB,0.0010,0.4000,no,0.0050000,4.5,37,,,https://doi.org/10.1039/C9RA01227C,,,,,
620,Au@Pt,oxidase,7,102,46,46,Cetrimonium bromide,0,0,364.45,129.0000,232.833333333,Catechol,,,no,0.0000500,6,20,17.93,,https://doi.org/10.1039/C5RA07636F,,,,,
621,AuPt0.2,oxidase,7,102,46,46,Cetrimonium bromide,0,0,364.45,6.7000,165.166666667,DOPA,,,no,0.0000500,6,20,17.93,,https://doi.org/10.1039/C5RA07636F,,,,,
622,AuPt0.2,oxidase,7,102,46,46,Cetrimonium bromide,0,0,364.45,651.0000,739.666666667,Pyrogallol,,,no,0.0000500,6,20,17.93,,https://doi.org/10.1039/C5RA07636F,,,,,
623,CeO2,oxidase,7,22.5,22.5,22.5,naked,0,0,0.00,0.0003,no,dopamine,0.0010,0.0020,no,1.0000000,6.5,25,,,https://doi.org/10.1016/j.aca.2015.04.052 ,,,,,
624,CeO2,oxidase,7,22.5,22.5,22.5,naked,0,0,0.00,0.1800,no,catechol,0.0010,0.8000,no,1.0000000,6.5,25,,,https://doi.org/10.1016/j.aca.2015.04.052 ,,,,,
626,MnO2,oxidase,3,4.5,4.5,4.5,BSA,0,0,66500.00,0.0390,0.005780000,TMB,1.0000,10.0000,no,0.0037000,4,35,-14.9,,https://doi.org/10.1039/C2AN35700C,,,,,
627,Au-Pt,oxidase,7,60,18,18,naked,0,Cetrimonium bromide,364.45,0.0089,0.000017700,TMB,0.0010,0.0500,no,,4.5,37,,,https://doi.org/10.1039/C3RA23215H,,,,,
628,AuPtAg0.33,oxidase,7,79,27,27,naked,0,Cetrimonium bromide,364.45,0.0065,0.000009200,TMB,0.0010,0.1400,no,,4.5,37,,,https://doi.org/10.1039/C3RA23215H,,,,,
629,AuPtAg0.5,oxidase,7,60,20,20,naked,0,Cetrimonium bromide,364.45,0.0065,0.000005600,TMB,0.0010,0.1400,no,,4.5,37,,,https://doi.org/10.1039/C3RA23215H,,,,,
630,Ag3PO4,oxidase,7,2000,2000,2000,naked,0,sodium citrate,192.12,0.1360,0.000893000,TMB,0.1000,0.8000,no,0.0100000,4,25,-41.6,16.91,https://doi.org/10.1007/s00604-020-04399-0,,,,,
634,Pt,oxidase,7,2.1,2.1,2.1,Chitosan,0,0,1526.50,0.0180,no,TMB,0.0010,0.0600,no,,5,37,22.4,,https://doi.org/10.1039/C7NR03399K,,,,,
635,Pt,oxidase,7,7,7,7,citric acid,0,0,192.12,0.0900,0.007000000,TMB,0.0010,0.1000,no,0.7000000,4,25,,,https://doi.org/10.1016/j.bios.2016.10.082 ,,,,,
638,TiO2,oxidase,4,4,4,4,catechol,0,0,110.10,0.1070,0.000156500,TMB,0.0500,0.3500,no,0.7500000,4,30,,,https://doi.org/10.1021/acs.analchem.5b02728,,,,,
639,Au@C,oxidase,,180,180,180,naked,0,0,0.00,0.1700,0.000049200,TMB,0.0010,0.8000,no,0.0500000,4.5,25,,178.8,https://doi.org/10.1021/acsami.7b17916,,,,,
640,Co3O4,catalase,7,100,21,21,naked,0,HMTA,140.19,24.7000,0.002380000,H2O2 + terephthalic acid,5.0000,30.0000,1.000,0.0200000,9,90,,,https://doi.org/10.1021/am406033q,,,,,
641,Co3O4,catalase,7,60,10,10,naked,0,ethylene glycol,62.07,4.8200,0.001890000,H2O2 + terephthalic acid,5.0000,30.0000,1.000,0.0200000,9,90,,,https://doi.org/10.1021/am406033q,,,,,
642,Co3O4,catalase,7,19,19,19,naked,0,0,0.00,63.9000,0.001230000,H2O2 + terephthalic acid,5.0000,30.0000,1.000,0.0200000,9,90,,,https://doi.org/10.1021/am406033q,,,,,
643,Fe3O4,peroxidase,7,650,650,650,naked,0,ethylene glycol,62.07,458.9000,0.000003060,H2O2 + TMB,0.0010,900.0000,0.800,0.0020000,4.5,,,,https://doi.org/10.1039/C6CC08542C,,,,,
644,Fe3O4,peroxidase,7,740,740,740,alanine,0,ethylene glycol,89.09,226.6000,0.000004450,H2O2 + TMB,0.0010,900.0000,0.800,0.0020000,4.5,,,,https://doi.org/10.1039/C6CC08542C,,,,,
645,Fe3O4,peroxidase,7,650,650,650,histidine,0,ethylene glycol,155.15,37.9900,0.000005280,H2O2 + TMB,0.0010,900.0000,0.800,0.0020000,4.5,,,,https://doi.org/10.1039/C6CC08542C,,,,,
646,Ir,catalase,7,1.5,1.5,1.5,poly(N-Vinylpyrrolidone),0,0,58000.00,297.0000,0.540000000,H2O2 +DMPO,0.0010,100.0000,50.000,0.6250000,7,37,,,https://doi.org/10.1021/acsami.5b01271,,,,,
647,Pt,catalase,7,1.87,1.87,1.87,apoferritin,0,0,440000.00,420.6000,0.840000000,H2O2 + DEPMPO,5.0000,100.0000,14.000,0.6700000,7.4,37,-27,,https://doi.org/10.1016/j.biomaterials.2010.11.004,,,,,
648,RuO2,catalase,7,4,4,4,naked,0,0,0.00,400.0000,0.968000000,H2O2,0.0010,800.0000,no,0.0010000,7,,,,https://doi.org/10.1002/chem.201200643,,,,,
649,Mn3O4,catalase,4,180,180,180,naked,0,0,0.00,0.5110,0.122166667,H2O2 + DMPO,0.0010,3.0000,100.000,0.0050000,7,25,,,https://doi.org/10.1002/anie.201708573,,,,,
650,CoFe2O4,catalase,7,164.8,164.8,164.8,poly(ethylene oxide),0,ethylene glycol,3400.00,34.5800,0.002330000,H2O2 + DMPO,0.0010,30.0000,0.000,0.0200000,6.8,,21,,https://doi.org/10.1021/acsnano.1c03128,,,,,
651,MoO2.8,catalase,2,3.1,3.1,3.1,poly(ethylene oxide),0,0,5000.00,6.7200,0.019600000,H2O2,2.5000,30.0000,?,0.0100000,9,,,,https://doi.org/10.1016/j.jcis.2018.12.093 ,,,,,
652,Eu2O2S,peroxidase,6,10,10,0.7,naked,oleic acid,oleylamine,267.49,0.0340,0.522000000,TMB + H2O2,0.0300,2.0000,,,4,40,,121.99,https://doi.org/10.1039/C5NJ02705E,,,,,
653,Eu2O2S,peroxidase,6,10,10,0.7,naked,oleic acid,oleylamine,267.49,30.1100,1.809000000,H2O2 + TMB,3.0000,80.0000,10.000,,4,40,,121.99,https://doi.org/10.1039/C5NJ02705E,,,,,
654,Eu2O2S,peroxidase,6,13,13,13,naked,0,trioctylphosphine,370.64,0.1400,0.683000000,TMB + H2O2,0.0300,2.0000,,,4,40,,68.69,https://doi.org/10.1039/C5NJ02705E,,,,,
655,Eu2O2S,peroxidase,6,13,13,13,naked,0,trioctylphosphine,370.64,142.3400,4.488000000,H2O2 + TMB,3.0000,80.0000,10.000,,4,40,,68.69,https://doi.org/10.1039/C5NJ02705E,,,,,
656,Eu2O2S,peroxidase,6,7,3,3,naked,0,oleylamine,267.49,0.1820,0.679000000,TMB + H2O2,0.0300,2.0000,,,4,40,,60.91,https://doi.org/10.1039/C5NJ02705E,,,,,
657,Eu2O2S,peroxidase,6,7,3,3,naked,0,oleylamine,267.49,195.4800,3.820000000,H2O2 + TMB,3.0000,80.0000,10.000,,4,40,,60.91,https://doi.org/10.1039/C5NJ02705E,,,,,
658,Eu2O3,peroxidase,6,150,150,150,naked,0,0,,0.2700,0.787000000,TMB + H2O2,0.0300,2.0000,,,4,40,,,https://doi.org/10.1039/C5NJ02705E,,,,,
659,Eu2O3,peroxidase,6,150,150,150,naked,0,0,,211.5900,4.366000000,H2O2 + TMB,3.0000,80.0000,10.000,,4,40,,,https://doi.org/10.1039/C5NJ02705E,,,,,
660,RuSe2,peroxidase,7,5,5,5,naked,Poloxalene,0,5750.00,1.2070,0.000724110,TMB + H2O2,0.0500,0.7500,2.500,0.0050000,4.5,60,,131.7,https://doi.org/10.1007/s41664-019-00104-0,,,,,
661,RuSe2,peroxidase,7,5,5,5,naked,Poloxalene,0,5750.00,0.9360,0.000131930,H2O2 + TMB,0.0010,50.0000,0.250,0.0050000,4.5,60,,131.7,https://doi.org/10.1007/s41664-019-00104-0,,,,,
662,RuSe2,peroxidase,7,5,5,5,naked,0,0,0.00,2.2200,0.000324460,TMB + H2O2,0.0500,0.7500,2.500,0.0050000,4.5,60,,10.03,https://doi.org/10.1007/s41664-019-00104-0,,,,,
663,RuSe2,peroxidase,7,5,5,5,naked,0,0,0.00,0.6450,0.000042340,H2O2 + TMB,0.0010,50.0000,0.250,0.0050000,4.5,60,,10.03,https://doi.org/10.1007/s41664-019-00104-0,,,,,
664,YVO4,peroxidase,4,15000,15000,15000,naked,0,0,0.00,0.1062,0.000361000,TMB + H2O2,0.1000,0.8000,2.000,0.0800000,4,25,-2.93,25.39,https://doi.org/10.1016/j.colsurfa.2021.126427,,,,,
665,YVO4,peroxidase,4,15000,15000,15000,naked,0,0,0.00,3.8200,0.000597000,H2O2 + TMB,1.0000,8.0000,0.200,0.0800000,4,25,-2.93,25.39,https://doi.org/10.1016/j.colsurfa.2021.126427,,,,,
666,Ce2(WO4)3,peroxidase,2,500,500,50,naked,0,0,0.00,0.0530,0.000170900,TMB + H2O2,0.0100,0.1000,2.500,0.0700000,4,25,-28.81,67.06,https://doi.org/10.1016/j.saa.2020.118499,,,,,
667,Ce2(WO4)3,peroxidase,2,500,500,50,naked,0,0,0.00,4.2500,0.000200600,H2O2 + TMB,1.0000,25.0000,0.800,0.0700000,4,25,-28.81,67.06,https://doi.org/10.1016/j.saa.2020.118499,,,,,
668,Mo5N6,peroxidase,,500,500,10,naked,0,0,0.00,1.4560,0.000059500,TMB + H2O2,0.1000,1.2000,0.050,0.0140000,3,37,,,https://doi.org/10.1007/s00604-021-05112-5,,,,,
669,Mo5N6,peroxidase,,500,500,10,naked,0,0,0.00,0.0820,0.000009000,H2O2 + TMB,0.0050,0.0500,0.400,0.0140000,3,37,,,https://doi.org/10.1007/s00604-021-05112-5,,,,,
670,CuS,peroxidase,6,6,6,6,naked,BSA,0,66500.00,0.4090,0.000063200,TMB + H2O2,0.2000,2.0000,20.000,,4.5,45,,,https://doi.org/10.1016/j.talanta.2021.122594,,,,,
671,CuS,peroxidase,6,6,6,6,naked,BSA,0,66500.00,0.4060,0.000054900,H2O2 + TMB,0.1000,20.0000,2.000,,4.5,45,,,https://doi.org/10.1016/j.talanta.2021.122594,,,,,
672,CuS,catalase,6,6,6,6,naked,BSA,0,66500.00,5.4700,0.004180000,H2O2,0.1000,20.0000,no,,9,60,,,https://doi.org/10.1016/j.talanta.2021.122594,,,,,
673,Co3O4,peroxidase,7,10,10,10,b-cyclodextrin,0,0,1135.00,0.1700,0.000028100,TMB + H2O2,0.1000,0.8000,5.000,1.0000000,4.4,25,,,https://doi.org/10.1016/j.snb.2019.127106,,,,,
674,Co3O4,peroxidase,7,10,10,10,b-cyclodextrin,0,0,1135.00,1.4200,0.000028500,H2O2 + TMB,1.0000,8.0000,0.500,1.0000000,4.4,25,,,https://doi.org/10.1016/j.snb.2019.127106,,,,,
675,Co3O4,peroxidase,7,10,10,10,naked,0,0,0.00,0.2500,0.000018500,TMB + H2O2,0.1000,0.8000,5.000,1.0000000,4.4,25,,,https://doi.org/10.1016/j.snb.2019.127106,,,,,
676,Co3O4,peroxidase,7,10,10,10,naked,0,0,0.00,5.1700,0.000017900,H2O2 + TMB,1.0000,8.0000,0.500,1.0000000,4.4,25,,,https://doi.org/10.1016/j.snb.2019.127106,,,,,
677,Fe0.8Ni0.2S2,peroxidase,,600,140,140,naked,0,0,0.00,0.2210,0.000219000,TMB + H2O2,0.0010,5.0000,0.250,0.0500000,4,25,,14.9,https://doi.org/10.1021/acs.jpcc.1c10325,,,,,
678,Fe0.8Ni0.2S2,peroxidase,,600,140,140,naked,0,0,0.00,0.0192,0.000241000,H2O2 + TMB,0.0010,1.2000,1.000,0.0500000,4,25,,14.9,https://doi.org/10.1021/acs.jpcc.1c10325,,,,,
679,Fe0.6Ni0.4S2,peroxidase,,300,300,300,naked,0,0,0.00,0.7970,0.000172000,TMB + H2O2,0.0010,5.0000,0.250,0.0500000,4,25,,12.8,https://doi.org/10.1021/acs.jpcc.1c10325,,,,,
680,Fe0.6Ni0.4S2,peroxidase,,300,300,300,naked,0,0,0.00,0.1230,0.000172000,H2O2 + TMB,0.0010,1.2000,1.000,0.0500000,4,25,,12.8,https://doi.org/10.1021/acs.jpcc.1c10325,,,,,
681,Fe0.4Ni0.6S2,peroxidase,,200,200,200,naked,0,0,0.00,0.9160,0.000102000,TMB + H2O2,0.0010,5.0000,0.250,0.0500000,4,25,,16.6,https://doi.org/10.1021/acs.jpcc.1c10325,,,,,
682,Fe0.4Ni0.6S2,peroxidase,,200,200,200,naked,0,0,0.00,0.2520,0.000145000,H2O2 + TMB,0.0010,1.2000,1.000,0.0500000,4,25,,16.6,https://doi.org/10.1021/acs.jpcc.1c10325,,,,,
683,FeS2,peroxidase,,400,50,50,naked,0,0,0.00,1.0800,0.000478000,TMB + H2O2,0.0010,5.0000,0.250,0.0500000,4,25,,7.5,https://doi.org/10.1021/acs.jpcc.1c10325,,,,,
684,FeS2,peroxidase,,400,50,50,naked,0,0,0.00,0.0907,0.000127000,H2O2 + TMB,0.0010,1.2000,1.000,0.0500000,4,25,,7.5,https://doi.org/10.1021/acs.jpcc.1c10325,,,,,
687,Cu9S8,peroxidase,6,133.78,133.78,133.78,naked,0,"Cetrimonium bromide, sodium laurate",364.45,0.6600,0.000007160,TMB + H2O2,0.1000,0.5000,0.100,0.4000000,,50,,6.29,https://doi.org/10.1016/j.jpcs.2021.110534,,,,,
688,Cu9S8,peroxidase,6,133.78,133.78,133.78,naked,0,"Cetrimonium bromide, sodium laurate",364.45,0.4490,0.000008510,H2O2 + TMB,0.1000,0.5000,0.100,0.4000000,,50,,6.29,https://doi.org/10.1016/j.jpcs.2021.110534,,,,,
689,ZnS,peroxidase,7,10,10,10,naked,0,0,0.00,0.3016,0.000031090,TMB + H2O2,0.0010,1.0000,10.000,0.0062500,4,40,,102.25,https://doi.org/10.1021/acssuschemeng.9b04043,,,,,
690,ZnS,peroxidase,7,10,10,10,naked,0,0,0.00,0.3080,0.000091533,H2O2 + TMB,0.0010,8.0000,0.816,0.0062500,4,40,,102.25,https://doi.org/10.1021/acssuschemeng.9b04043,,,,,
691,Bi2Fe4O9,peroxidase,3,396,396,20,naked,0,0,,0.0700,0.000021700,TMB + H2O2,0.0100,0.3000,5.000,0.0080000,3.5,45,-31.62,,https://doi.org/10.1016/j.jcis.2022.01.041,,,,,
692,Bi2Fe4O9,peroxidase,3,396,396,20,naked,0,0,,0.7300,0.000015600,H2O2 + TMB,0.1000,5.0000,0.300,0.0080000,3.5,45,-31.62,,https://doi.org/10.1016/j.jcis.2022.01.041,,,,,
693,FeS2,peroxidase,,200,200,200,naked,0,sodium citrate,192.12,0.1700,0.000039300,TMB + H2O2,0.0010,0.4500,0.200,0.0003000,4,45,-4.48,,https://doi.org/10.1016/j.bios.2019.111983,,,,,
694,FeS2,peroxidase,,200,200,200,naked,0,sodium citrate,192.12,0.3000,0.000056200,H2O2 + TMB,0.0010,0.8000,0.200,0.0003000,4,45,-4.48,,https://doi.org/10.1016/j.bios.2019.111983,,,,,
695,WS2,peroxidase,6,80,80,4.9,naked,0,0,,0.4300,0.000002000,TMB + H2O2,0.0100,2.0000,0.100,0.1000000,3,45,,,https://doi.org/10.1016/j.nantod.2022.101421,,,,,
696,WS2,peroxidase,6,80,80,4.9,naked,0,0,,13.1700,0.000010000,H2O2 + TMB,10.0000,100.0000,0.500,0.1000000,3,45,,,https://doi.org/10.1016/j.nantod.2022.101421,,,,,
697,WSe2,peroxidase,6,60,60,5.8,naked,0,0,,0.3200,0.000010300,TMB + H2O2,0.0100,2.0000,0.100,0.1000000,3,45,,,https://doi.org/10.1016/j.nantod.2022.101421,,,,,
698,WSe2,peroxidase,6,60,60,5.8,naked,0,0,,5.6300,0.000006000,H2O2 + TMB,10.0000,100.0000,0.500,0.1000000,3,45,,,https://doi.org/10.1016/j.nantod.2022.101421,,,,,
699,WTe2,peroxidase,3,450,450,5.4,naked,0,0,,0.2200,0.000153800,TMB + H2O2,0.0100,0.1000,0.100,0.1000000,3,45,,,https://doi.org/10.1016/j.nantod.2022.101421,,,,,
700,WTe2,peroxidase,3,450,450,5.4,naked,0,0,,0.3100,0.000155000,H2O2 + TMB,10.0000,100.0000,0.500,0.1000000,3,45,,,https://doi.org/10.1016/j.nantod.2022.101421,,,,,
701,CeCoO3,peroxidase,7,35,35,35,perylenediimide,0,0,390.30,0.0120,0.000010700,TMB + H2O2,0.0100,0.0800,250.000,,5,35,,,https://doi.org/10.1016/j.talanta.2020.121142,,,,,
702,CeCoO3,peroxidase,7,35,35,35,perylenediimide,0,0,390.30,18.6400,0.000029100,H2O2 + TMB,1.0000,10.0000,1.000,,5,35,,,https://doi.org/10.1016/j.talanta.2020.121142,,,,,
703,Fe3O4,peroxidase,7,30,30,30,perylenediimide,0,sodium citrate,390.30,0.0490,0.000026060,TMB + H2O2,0.0200,0.0800,0.250,0.3000000,3.8,45,8.639,,https://doi.org/10.1039/C7NJ00292K,,,,,
704,Fe3O4,peroxidase,7,30,30,30,perylenediimide,0,sodium citrate,390.30,0.7414,0.000015459,H2O2 + TMB,1.0000,6.0000,0.200,0.3000000,3.8,45,8.639,,https://doi.org/10.1039/C7NJ00292K,,,,,
705,Fe3O4,peroxidase,7,15,15,15,naked,0,sodium citrate,192.12,0.0603,0.000020770,TMB + H2O2,0.0200,0.0800,0.250,0.3000000,3.8,45,3.9627,,https://doi.org/10.1039/C7NJ00292K,,,,,
706,Fe3O4,peroxidase,7,15,15,15,naked,0,sodium citrate,192.12,3.9270,0.000017430,H2O2 + TMB,1.0000,6.0000,0.200,0.3000000,3.8,45,3.9627,,https://doi.org/10.1039/C7NJ00292K,,,,,
707,Cu2MoS4,peroxidase,7,28,28,12,poly(N-Vinylpyrrolidone),0,0,30000.00,1.3600,0.000272900,TMB + H2O2,0.0010,2.0000,1 000.000,0.0400000,4,25,,,https://doi.org/10.1002/smll.202001099,,,,,
708,Cu2MoS4,peroxidase,7,28,28,12,poly(N-Vinylpyrrolidone),0,0,30000.00,25.4600,0.000428100,H2O2 + TMB,0.0010,60.0000,2.000,0.0400000,4,25,,,https://doi.org/10.1002/smll.202001099,,,,,
709,Cu2MoS4,oxidase,7,28,28,12,poly(N-Vinylpyrrolidone),0,0,30000.00,0.0121,0.000110000,ascorbic acid + no,0.0010,0.1000,no,0.0080000,,25,,,https://doi.org/10.1002/smll.202001099,,,,,
710,Fe3O4,peroxidase,,130,130,130,naked,poly(ethylene oxide),ethyleneglycol,10000.00,0.2411,0.000650000,TMB + H2O2,0.0010,2.0000,1 000.000,0.0100000,3.6,37,,,https://doi.org/10.1038/s41596-018-0001-1,,,,,
711,Au,peroxidase,,13,13,13,naked,0,trisodium citrate,192.12,0.1277,0.000275000,TMB + H2O2,0.0010,0.9000,1 000.000,0.0100000,3.6,37,,,https://doi.org/10.1038/s41596-018-0001-1,,,,,
712,C,peroxidase,,150,150,150,naked,0,0,0.00,0.1037,0.000562000,TMB + H2O2,0.0010,2.0000,1 000.000,0.0100000,3.6,37,,,https://doi.org/10.1038/s41596-018-0001-1,,,,,
713,MnO2,oxidase,,100,20,20,naked,0,0,0.00,0.0270,0.000113000,TMB,0.0050,1.0000,no,0.0100000,3.8,25,,,https://doi.org/10.1080/03067319.2019.1599875,,,,,
714,MnO2,oxidase,,100,20,20,naked,0,0,0.00,0.0300,0.000046000,ABTS,0.0050,1.0000,no,0.0100000,3.8,25,,,https://doi.org/10.1080/03067319.2019.1599875,,,,,
715,MnOOH,oxidase,2,10000,50,50,naked,poly(N-Vinylpyrrolidone),0,10000.00,0.0370,0.000087000,TMB,0.0010,0.1000,no,0.0100000,4,,,,https://doi.org/10.1016/j.snb.2019.04.020,,,,,
716,Co3V2O8,peroxidase,,2500,138,138,naked,0,0,0.00,0.1790,0.000578000,TMB + H2O2,0.0100,0.4000,5.000,0.0500000,4,,,33.63 ,https://doi.org/10.1016/j.apcatb.2019.118256,,,,,
717,Co3V2O8,peroxidase,,2500,138,138,naked,0,0,0.00,0.1200,0.000053000,H2O2 + TMB,0.1000,4.0000,0.050,0.0500000,4,,,33.63 ,https://doi.org/10.1016/j.apcatb.2019.118256,,,,,
718,Co3V2O8,oxidase,,2500,138,138,naked,0,0,0.00,0.4440,0.000095000,TMB,0.0100,0.8000,0.000,0.0500000,4,,,33.63 ,https://doi.org/10.1016/j.apcatb.2019.118256,,,,,
719,Co3O4@NiO,peroxidase,7,4000,500,500,naked,0,0,0.00,0.0360,no,TMB + H2O2,0.0100,0.2000,10.000,3.0000000,4,,,,https://doi.org/10.1016/j.talanta.2018.01.019,,,,,
720,Co3O4@NiO,peroxidase,7,4000,500,500,naked,0,0,0.00,8.1700,no,H2O2 + TMB,0.5000,20.0000,0.100,3.0000000,4,,,,https://doi.org/10.1016/j.talanta.2018.01.019,,,,,
721,SiW12@Co3O4,peroxidase,7,250,250,250,naked,0,0,0.00,0.0230,0.000053000,TMB + H2O2,0.0100,1.0000,50.000,1.0000000,5,,-20,,https://doi.org/10.1039/C9AN01262A,,,,,
722,SiW12@Co3O4,peroxidase,7,250,250,250,naked,0,0,0.00,167.8000,0.000251000,H2O2 + TMB,50.0000,2 000.0000,0.500,1.0000000,5,,-20,,https://doi.org/10.1039/C9AN01262A,,,,,
723,Mo0.02-Co3O4,peroxidase,7,10000,200,200,naked,poly(N-Vinylpyrrolidone),0,1300000.00,0.0558,0.000095400,TMB + H2O2,0.0200,0.2000,10.000,3.0000000,4,,,158.89,https://doi.org/10.1021/acsanm.8b00945,,,,,
724,Mo0.02-Co3O4,peroxidase,7,10000,200,200,naked,poly(N-Vinylpyrrolidone),0,1300000.00,22.4800,0.000052450,H2O2 + TMB,2.0000,34.0000,0.100,3.0000000,4,,,158.89,https://doi.org/10.1021/acsanm.8b00945,,,,,
725,Au,peroxidase,,35,35,35,BSA,0,0,66500.00,0.0025,0.000062300,TMB + H2O2,0.0010,0.6000,400.000,0.0100000,3,40,-6,,https://doi.org/10.1016/j.bios.2011.02.014,,,,,
726,Au,peroxidase,,35,35,35,BSA,0,0,66500.00,25.3000,0.000072100,H2O2 + TMB,10.0000,300.0000,0.500,0.0100000,3,40,-6,,https://doi.org/10.1016/j.bios.2011.02.014,,,,,
727,FeS,peroxidase,6,50,50,50,naked,0,0,0.00,0.1300,no,TMB + H2O2,,,,0.0067000,7,25,,48.2,https://doi.org/10.1002/chem.200802158,,,,,
728,FeS,peroxidase,6,50,50,50,naked,0,0,0.00,7.2000,no,H2O2 + TMB,,,,0.0067000,7,25,,48.2,https://doi.org/10.1002/chem.200802158,,,,,
