Repository: acid-design-lab/DiZyme

# DiZyme
AI-Powered Knowledge Base Enables Transparent Prediction of Nanozyme Multiple Catalytic Activity
<a href='https://dizyme.aicidlab.itmo.ru/)'>dizyme web resource</a> 
The DiZyme - web-resource for rational design of nanozymes using machine learning algorithms. <br>
It contains a unique expandable database of nanozymes with links to original articles, an
interactive clickable tool for its visualization, and a machine learning models for various levels of user
requests (explorative, detailed and customised) capable of predicting multiple catalytic activity represented as the

File: data/nanozymes.csv (part 5 of 6)
#,formula,activity,Syngony,"length, nm","width, nm","depth, nm",surface,pol,surf,"Mw(coat), g/mol","Km, mM","Vmax, mM/s",ReactionType,"C min, mM","C max, mM","C(const), mM",Ccat(mg/mL),ph,"temp, °C",Zpotential,"SurfaceArea, m^2/g ",link,,,,,
949,Au0.02/Fe2O3,peroxidase,7,100,100,100,naked,poly(ethylene oxide),sodium citrate,30000.00,0.0429,0.058820000,TMB + H2O2,0.0100,1.0000,700.000,0.0830000,3.5,25,,,https://doi.org/10.1021/acs.analchem.7b02880,,,,,
950,Au0.02/Fe2O3,peroxidase,7,100,100,100,naked,poly(ethylene oxide),sodium citrate,30000.00,138.5000,0.047700000,H2O2 + TMB,10.0000,1 100.0000,0.800,0.0830000,3.5,25,,,https://doi.org/10.1021/acs.analchem.7b02880,,,,,
951,Pt/ZnCo2O4,peroxidase,7,1500,1500,1500,naked,poly(N-Vinylpyrrolidone),ethylene glycol,55000.00,0.1357,0.000806800,TMB + H2O2,0.0100,0.1000,250.000,0.0600000,4,30,,,https://doi.org/10.1039/D0NJ02795B,,,,,
952,Pt/ZnCo2O4,peroxidase,7,1500,1500,1500,naked,poly(N-Vinylpyrrolidone),ethylene glycol,55000.00,0.7300,0.000083500,H2O2 + TMB,0.1000,1.0000,0.500,0.0600000,4,30,,,https://doi.org/10.1039/D0NJ02795B,,,,,
953,Mn3O4,oxidase,4,750,750,750,naked,0,oleic acid,282.47,0.0398,0.004500000,TMB + GSH,0.0100,0.2500,0.015,0.0016700,3.6,25,,198.76,https://doi.org/10.1016/j.colsurfa.2020.125397,,,,,
954,Mn3O4,oxidase,4,750,750,750,naked,0,oleic acid,282.47,0.0158,0.000416700,GSH +TMB,0.0100,0.0650,0.120,0.0016700,3.6,25,,198.76,https://doi.org/10.1016/j.colsurfa.2020.125397,,,,,
955,LaMnO3.15,oxidase,6,10000,170,170,naked,poly(N-Vinylpyrrolidone),0,1300000.00,0.0370,0.000076800,TMB,0.0100,0.1000,no,3.0000000,4,,,,https://doi.org/10.1039/C8TB01706A,,,,,
956,V6O13,peroxidase,2,,,,naked,0,0,0.00,0.1530,0.000029900,TMB + H2O2,0.0900,0.2000,0.600,0.5000000,4.5,30,,,https://doi.org/10.1021/acs.iecr.7b04821,,,,,
957,V6O13,peroxidase,2,,,,naked,0,0,0.00,1.5100,0.000031200,H2O2 + TMB,0.2000,3.2000,0.300,0.5000000,4.5,30,,,https://doi.org/10.1021/acs.iecr.7b04821,,,,,
958,MnCo2O4,oxidase,,2000,700,700,naked,0,0,0.00,0.0630,0.021700000,TMB,0.0500,0.5000,no,0.0200000,5,35,,,https://doi.org/10.1021/acsanm.8b00895,,,,,
959,Pt/CeO2,peroxidase,7,300,15,15,naked,0,0,0.00,0.4080,0.000884000,TMB + H2O2,0.0500,0.5000,5.000,0.1000000,5,25,,,https://doi.org/10.1016/j.apsusc.2019.02.135,,,,,
960,Pt/CeO2,peroxidase,7,300,15,15,naked,0,0,0.00,16.1800,0.001082000,H2O2 + TMB,0.5000,20.0000,0.300,0.1000000,5,25,,,https://doi.org/10.1016/j.apsusc.2019.02.135,,,,,
961,CoMn2O4/Mn2O3,oxidase,,2700,2700,2700,"1,3,5-benzenetricarboxylate",poly(N-Vinylpyrrolidone),0,30000.00,0.0378,0.000044000,TMB,0.0100,0.8000,no,0.1000000,4,25,,,https://doi.org/10.1016/j.snb.2019.126928,,,,,
962,Mn2O3,oxidase,7,9000,9000,9000,naked,poly(N-Vinylpyrrolidone),0,30000.00,0.0856,0.000028600,TMB,0.0100,0.8000,no,0.1000000,4,25,,,https://doi.org/10.1016/j.snb.2019.126928,,,,,
963,CeO2,oxidase,7,22,22,22,naked,0,0,0.00,2.0100,no,TMB,0.5000,2.5000,no,,4,,,38,https://doi.org/10.1021/acsami.7b05036,,,,,
964,Pr0.05-CeO2,oxidase,7,31,31,31,naked,0,0,0.00,0.7900,no,TMB,0.5000,2.5000,no,,4,,,26,https://doi.org/10.1021/acsami.7b05036,,,,,
965,Pr0.1-CeO2,oxidase,7,27,27,27,naked,0,0,0.00,0.2700,no,TMB,0.5000,2.5000,no,,4,,,25,https://doi.org/10.1021/acsami.7b05036,,,,,
966,Pr0.15-CeO2,oxidase,7,27,27,27,naked,0,0,0.00,0.2300,no,TMB,0.5000,2.5000,no,,4,,,23,https://doi.org/10.1021/acsami.7b05036,,,,,
967,Pr0.2-CeO2,oxidase,7,50,27,27,naked,0,0,0.00,0.1500,no,TMB,0.5000,2.5000,no,,4,,,25,https://doi.org/10.1021/acsami.7b05036,,,,,
968,Mn0.6Co0.4O,oxidase,4,1700,1700,1700,naked,0,0,0.00,0.0187,0.000076200,TMB,0.0050,0.0350,no,8.0000000,5,20,,31.4,https://doi.org/10.1039/D0CC06209J,,,,,
969,Fe2O3/Fe4(Fe(CN)6)4,peroxidase,6,46,46,46,naked,0,ethylenediamine,60.10,0.0100,0.000123000,TMB + H2O2,0.0080,0.2000,13.000,0.0200000,4,,,,https://doi.org/10.1016/j.molcata.2012.04.011,,,,,
970,Fe2O3/Fe4(Fe(CN)6)4,peroxidase,6,46,46,46,naked,0,ethylenediamine,60.10,15.0000,0.000228000,H2O2 + TMB,6.5000,68.0000,0.100,0.0200000,4,,,,https://doi.org/10.1016/j.molcata.2012.04.011,,,,,
971,Ni/CoMoO4,peroxidase,2,10000,2000,2000,naked,0,0,0.00,0.0760,no,TMB + H2O2,0.0500,0.4000,10.000,2.0000000,4,37,,117.9,https://doi.org/10.1021/acsnano.1c11012,,,,,
972,Ni/CoMoO4,peroxidase,2,10000,2000,2000,naked,0,0,0.00,0.0080,no,H2O2 + TMB,0.0100,0.1200,5.000,2.0000000,4,37,,117.9,https://doi.org/10.1021/acsnano.1c11012,,,,,
973,Ni/CoMoO4,oxidase,2,10000,2000,2000,naked,0,0,0.00,0.0900,no,TMB,0.0500,0.4000,no,2.0000000,4,37,,117.9,https://doi.org/10.1021/acsnano.1c11012,,,,,
974,Fe2O3,peroxidase,7,38.8,38.8,38.8,naked,poly(N-Vinylpyrrolidone),acetic acid,1300000.00,0.2140,0.000021200,TMB + H2O2,0.1850,0.3700,390.000,0.0030000,3,,,,https://doi.org/10.1088/1361-6528/aaddc2,,,,,
975,Fe2O3,peroxidase,7,38.8,38.8,38.8,naked,poly(N-Vinylpyrrolidone),acetic acid,1300000.00,115.0000,0.000028900,H2O2 + TMB,135.5000,226.0000,10.000,0.0030000,3,,,,https://doi.org/10.1088/1361-6528/aaddc2,,,,,
976,Fe2O3,peroxidase,7,38.8,38.8,38.8,naked,poly(N-Vinylpyrrolidone),acetic acid,1300000.00,0.4500,0.000009610,TMB + H2O2,0.1850,0.3700,390.000,0.0030000,3,,,,https://doi.org/10.1088/1361-6528/aaddc2,,,,,
977,Fe2O3,peroxidase,7,600,600,600,naked,poly(N-Vinylpyrrolidone),acetic acid,1300000.00,0.0571,0.000090800,TMB + H2O2,0.1850,0.3700,390.000,0.0030000,3,,,,https://doi.org/10.1088/1361-6528/aaddc2,,,,,
978,Fe2O3,peroxidase,7,600,600,600,naked,poly(N-Vinylpyrrolidone),acetic acid,1300000.00,236.0000,0.000166000,H2O2 + TMB,135.5000,226.0000,10.000,0.0030000,3,,,,https://doi.org/10.1088/1361-6528/aaddc2,,,,,
979,Fe2O3,peroxidase,7,220,220,10,naked,poly(N-Vinylpyrrolidone),acetic acid,1300000.00,581.0000,0.000039200,TMB + H2O2,0.1850,0.3700,390.000,0.0030000,3,,,,https://doi.org/10.1088/1361-6528/aaddc2,,,,,
980,Fe2O3,peroxidase,7,220,220,10,naked,poly(N-Vinylpyrrolidone),acetic acid,1300000.00,452.0000,0.000392000,H2O2 + TMB,135.5000,226.0000,10.000,0.0030000,3,,,,https://doi.org/10.1088/1361-6528/aaddc2,,,,,
981,NiCo2O4,oxidase,7,400,400,400,naked,0,ethylene glycol,62.07,0.0001,38780.0000,TMB,0.0100,0.8000,no,5.0000000,4,37,,,https://doi.org/10.1016/j.jhazmat.2020.123939,,,,,
982,NiCo2O4-Au0.44,oxidase,7,500,500,500,naked,0,ethylene glycol,62.07,0.0001,34537.0000,TMB,0.0100,0.8000,no,5.0000000,4,37,,,https://doi.org/10.1016/j.jhazmat.2020.123939,,,,,
983,NiCo2O4,peroxidase,7,400,400,400,naked,0,ethylene glycol,62.07,0.0002,59885.0000,TMB + H2O2,0.0100,0.8000,500.000,5.0000000,4,37,,,https://doi.org/10.1016/j.jhazmat.2020.123939,,,,,
984,NiCo2O4,peroxidase,7,400,400,400,naked,0,ethylene glycol,62.07,0.0283,28773.0000,H2O2 + TMB,10.0000,100.0000,16.000,5.0000000,4,37,,,https://doi.org/10.1016/j.jhazmat.2020.123939,,,,,
985,NiCo2O4-Au0.44,peroxidase,7,500,500,500,naked,0,ethylene glycol,62.07,0.0002,56163.0000,TMB + H2O2,0.0100,0.8000,500.000,5.0000000,4,37,,,https://doi.org/10.1016/j.jhazmat.2020.123939,,,,,
986,NiCo2O4-Au0.44,peroxidase,7,500,500,500,naked,0,ethylene glycol,62.07,0.0132,29250.0000,H2O2 + TMB,10.0000,100.0000,16.000,5.0000000,4,37,,,https://doi.org/10.1016/j.jhazmat.2020.123939,,,,,
987,Co(OH)2,oxidase,0,500,500,500,naked,poly(N-Vinylpyrrolidone),0,40000.00,0.3620,0.000060600,TMB,0.1300,4.0000,no,,4,25,,,https://doi.org/10.1016/j.aca.2020.07.068,,,,,
988,BNCuS,peroxidase,6,200,200,200,naked,sodium dodecyl sulfate,N-Methylpyrrolidone,288.37,0.1750,0.000037600,TMB + H2O2,0.2000,0.8000,100.000,0.0300000,3,35,-4,,https://doi.org/10.1016/j.snb.2017.02.059,,,,,
988,BNCuS,peroxidase,6,200,200,200,naked,sodium dodecyl sulfate,N-Methylpyrrolidone,288.37,25.0000,0.000125000,H2O2 + TMB,10.0000,100.0000,0.600,0.0300000,3,35,-4,,https://doi.org/10.1016/j.snb.2017.02.059,,,,,
990,Rh,peroxidase,7,50,50,50,naked,"poly(ethylene oxide), poly(methyl methacrylate)",ascorbic acid ,28500.00,27.0900,0.000137300,H2O2 + TMB,0.5000,40.0000,,,,,,,https://doi.org/10.1016/j.snb.2022.132066,,,,,
991,Rh,peroxidase,7,50,50,50,naked,"poly(ethylene oxide), Poly(methyl methacrylate)",ascorbic acid ,28500.00,21.5400,0.000450700,H2O2 + TMB,0.5000,40.0000,,,,,,,https://doi.org/10.1016/j.snb.2022.132066,,,,,
992,Rh,peroxidase,7,50,50,50,naked,"poly(ethylene oxide), Poly(methyl methacrylate)",ascorbic acid ,28500.00,16.5400,0.000874500,H2O2 + TMB,0.5000,40.0000,,,,,,,https://doi.org/10.1016/j.snb.2022.132066,,,,,
993,Au-Pt0.25,peroxidase,,50,5,5,naked,0,"Cetrimonium bromide, ascorbic acid ",364.45,0.0260,0.000096000,TMB + H2O2,0.1000,0.3000,100.000,,4.5,37,20,,https://doi.org/10.1016/j.snb.2012.03.045,,,,,
994,Au-Pt0.17,peroxidase,,50,5,5,naked,0,"Cetrimonium bromide, ascorbic acid ",364.45,0.0056,0.000032000,TMB + H2O2,0.1000,0.3000,100.000,,4.5,37,20,,https://doi.org/10.1016/j.snb.2012.03.045,,,,,
995,Au-Pt0.10,peroxidase,,50,5,5,naked,0,"Cetrimonium bromide, ascorbic acid ",364.45,0.0021,0.000016000,TMB + H2O2,0.1000,0.3000,100.000,,4.5,37,20,,https://doi.org/10.1016/j.snb.2012.03.045,,,,,
996,Au-Pt0.25,peroxidase,,50,5,5,poly(sodium 4-styrene sulfonate),0,"Cetrimonium bromide, ascorbic acid ",70000.00,0.0260,0.000031200,TMB + H2O2,0.1000,0.3000,100.000,,4.5,37,20,,https://doi.org/10.1016/j.snb.2012.03.045,,,,,
997,Au-Pt0.25,peroxidase,,50,5,5,Poly(dimethyldiallylammonium chloride),0,"Cetrimonium bromide, ascorbic acid ",100000.00,0.1630,0.000121200,TMB + H2O2,0.1000,0.3000,100.000,,4.5,37,20,,https://doi.org/10.1016/j.snb.2012.03.045,,,,,
998,Au-Pt0.25,peroxidase,,50,5,5,poly(sodium 4-styrenesulfonate),0,"Cetrimonium bromide, ascorbic acid ",70000.00,0.2510,0.000003600,ABTS + H2O2,0.2000,1.0000,100.000,,4.5,37,20,,https://doi.org/10.1016/j.snb.2012.03.045,,,,,
999,Au-Pt0.25,peroxidase,,50,5,5,Poly(dimethyldiallylammonium chloride),0,"Cetrimonium bromide, ascorbic acid ",100000.00,0.1840,0.000017100,ABTS + H2O2,0.2000,1.0000,100.000,,4.5,37,20,,https://doi.org/10.1016/j.snb.2012.03.045,,,,,
1000,NiMoO4-Cu,peroxidase,2,2500,2500,2500,naked,0,0,0.00,0.5410,no,TMB + H2O2,0.1000,1.0000,50.000,0.0250000,4,25,,368.8,https://doi.org/10.1021/acssuschemeng.0c03822,,,,,
1001,NiMoO4-Cu,peroxidase,2,2500,2500,2500,naked,0,0,0.00,9.0420,no,H2O2 + TMB,1.0000,10.0000,1.000,0.0250000,4,25,,368.8,https://doi.org/10.1021/acssuschemeng.0c03822,,,,,
1002,CoMoO4-Cu,peroxidase,2,4500,4500,4500,naked,0,0,0.00,0.3650,no,TMB + H2O2,0.1000,1.0000,50.000,0.0250000,4,25,,103.6,https://doi.org/10.1021/acssuschemeng.0c03822,,,,,
1003,CoMoO4-Cu,peroxidase,2,4500,4500,4500,naked,0,0,0.00,1.7720,no,H2O2 + TMB,1.0000,10.0000,1.000,0.0250000,4,25,,103.6,https://doi.org/10.1021/acssuschemeng.0c03822,,,,,
1004,NHMoO3,peroxidase,3,8000,200,200,BSA,0,0,0.00,5.0600,0.001660000,TMB + H2O2,0.2500,2.0000,1.000,,6.5,37,,,https://doi.org/10.1002/ange.202115939,,,,,
1005,NHMoO3,peroxidase,3,8000,200,200,BSA,0,0,0.00,2.4100,0.000130000,H2O2 + TMB,0.5000,10.0000,1.000,,6.5,37,,,https://doi.org/10.1002/ange.202115939,,,,,
1006,AuPt ,peroxidase,,2.5,2.5,2.5,dopamine ,0,0,153.18,1.0900,0.000042700,H2O2 + TMB,0.2000,1.0000,0.250,0.1000000,5.5,,,,https://doi.org/10.1021/acsami.1c10600,,,,,
1007,Pt,peroxidase,,43.9,43.9,43.9,naked,poly(N-Vinylpyrrolidone),0,30000.00,no,0.000152000,TMB + H2O2,0.0500,0.6000,7 500.000,0.0790000,4,37,,,https://doi.org/10.1039/C6AN02722A,,,,,
1008,Pt,peroxidase,,43.9,43.9,43.9,naked,poly(N-Vinylpyrrolidone),0,30000.00,no,0.000129000,H2O2 + TMB,500.0000,4 000.0000,0.800,0.0790000,4,37,,,https://doi.org/10.1039/C6AN02722A,,,,,
1009,Pt,peroxidase,,48,48,48,naked,0,ascorbic acid ,176.12,no,0.000056300,TMB + H2O2,0.0500,0.6000,7 500.000,0.0790000,4,37,,,https://doi.org/10.1039/C6AN02722A,,,,,
1010,Pt,peroxidase,,48,48,48,naked,0,ascorbic acid ,176.12,no,0.000047300,H2O2 + TMB,500.0000,4 000.0000,0.800,0.0790000,4,37,,,https://doi.org/10.1039/C6AN02722A,,,,,
1011,Pt,peroxidase,7,14.6,14.6,14.6,naked,poly(N-Vinylpyrrolidone),0,55000.00,0.4800,0.000790000,TMB + H2O2,0.0100,0.6000,2 000.000,,4,,,,https://doi.org/10.1021/jacs.0c12605,,,,,
1012,Ni@Pt2,peroxidase,7,12.7,12.7,12.7,naked,poly(N-Vinylpyrrolidone),0,55000.00,9.0000,0.006100000,TMB + H2O2,0.0100,0.6000,2 000.000,,4,,,,https://doi.org/10.1021/jacs.0c12605,,,,,
1013,Ni@Pt,peroxidase,7,13.9,13.9,13.9,naked,poly(N-Vinylpyrrolidone),0,55000.00,35.0000,0.026000000,TMB + H2O2,0.0100,0.6000,2 000.000,,4,,,,https://doi.org/10.1021/jacs.0c12605,,,,,
1014,Ni@Pt0.5,peroxidase,7,14.9,14.9,14.9,naked,poly(N-Vinylpyrrolidone),0,55000.00,13.0000,0.150000000,TMB + H2O2,0.0100,0.6000,2 000.000,,4,,,,https://doi.org/10.1021/jacs.0c12605,,,,,
1015,SrFeO3,peroxidase,,100,100,100,naked,0,citric acid,192.12,6.0500,0.000180000,H2O2 + TMB,10.0000,200.0000,0.800,0.0100000,4.5,37,,13.48,https://doi.org/10.1038/s41467-019-08657-5,,,,,
1016,La0.5Sr0.5MnO3,peroxidase,,52,52,52,naked,0,citric acid,192.12,40.0800,0.000540000,H2O2 + TMB,10.0000,200.0000,0.800,0.0100000,4.5,37,,19.98,https://doi.org/10.1038/s41467-019-08657-5,,,,,
1017,La0.5Sr0.5FeO3,peroxidase,,46,46,46,naked,0,citric acid,192.12,8.1400,0.000130000,H2O2 + TMB,10.0000,200.0000,0.800,0.0100000,4.5,37,,17.29,https://doi.org/10.1038/s41467-019-08657-5,,,,,
1018,LaNiO3,peroxidase,5,10,10,10,naked,0,citric acid,192.12,359.9200,0.004630000,H2O2 + TMB,10.0000,200.0000,0.800,0.0100000,4.5,37,,17.06,https://doi.org/10.1038/s41467-019-08657-5,,,,,
1019,LaNiO3-H2,peroxidase,,68,68,68,naked,0,citric acid,192.12,125.9600,0.001450000,H2O2 + TMB,10.0000,200.0000,0.800,0.0100000,4.5,37,,12.11,https://doi.org/10.1038/s41467-019-08657-5,,,,,
1020,LaMnO3,peroxidase,7,70,70,70,naked,0,citric acid,192.12,31.4600,0.000680000,H2O2 + TMB,10.0000,200.0000,0.800,0.0100000,4.5,37,,17.95,https://doi.org/10.1038/s41467-019-08657-5,,,,,
1021,LaMn0.5Ni0.5O3,peroxidase,,60,60,60,naked,0,citric acid,192.12,112.8400,0.000440000,H2O2 + TMB,10.0000,200.0000,0.800,0.0100000,4.5,37,,12.48,https://doi.org/10.1038/s41467-019-08657-5,,,,,
1022,CoO,peroxidase,,30,30,30,naked,0,0,0.00,92.1000,0.001140000,H2O2 + TMB,10.0000,200.0000,0.800,0.0100000,4.5,37,,28.658,https://doi.org/10.1038/s41467-019-08657-5,,,,,
1023,LaCoO3,peroxidase,,73,73,73,naked,0,0,0.00,205.4500,0.000930000,H2O2 + TMB,10.0000,200.0000,0.800,0.0100000,4.5,37,,6.38,https://doi.org/10.1038/s41467-019-08657-5,,,,,
1024,CeO2,peroxidase,,5,5,5,naked,0,sodium citrate,192.12,4.4100,0.000180000,H2O2 + TMB,10.0000,200.0000,0.800,0.0100000,4.5,37,,714.51,https://doi.org/10.1038/s41467-019-08657-5,,,,,
1025,Fe2O3,peroxidase,,350,350,350,naked,poly(N-Vinylpyrrolidone),0,30000.00,75.9700,0.000068000,H2O2 + TMB,10.0000,200.0000,0.800,0.0100000,4.5,37,,59.88,https://doi.org/10.1038/s41467-019-08657-5,,,,,
1026,Fe3O4,peroxidase,7,500,500,500,naked,0,0,0.00,41.6600,0.000160000,H2O2 + TMB,10.0000,200.0000,0.800,0.0100000,4.5,37,,53.99,https://doi.org/10.1038/s41467-019-08657-5,,,,,
1027,CuO ,peroxidase,7,5,5,5,naked,0,0,0.00,31.1800,0.000280000,H2O2 + TMB,10.0000,200.0000,0.800,0.0100000,4.5,37,,101.23,https://doi.org/10.1038/s41467-019-08657-5,,,,,
1028,Co3O4,peroxidase,,45,45,45,naked,0,0,0.00,41.7500,0.000260000,H2O2 + TMB,10.0000,200.0000,0.800,0.0100000,4.5,37,,14.45,https://doi.org/10.1038/s41467-019-08657-5,,,,,
1029,Mn2O3,peroxidase,7,1300,780,780,naked,0,0,0.00,12.5300,0.001010000,H2O2 + TMB,10.0000,200.0000,0.800,0.0100000,4.5,37,,18.16,https://doi.org/10.1038/s41467-019-08657-5,,,,,
1030,Cu(OH)2,peroxidase,3,420,420,420,naked,poly(N-Vinylpyrrolidone),0,55000.00,28.9100,0.000340000,H2O2 + TMB,10.0000,200.0000,0.800,0.0100000,4.5,37,,61.456,https://doi.org/10.1038/s41467-019-08657-5,,,,,
1031,LaCrO3,peroxidase,7,73,73,73,naked,0,citric acid,192.12,no,0.000170000,H2O2 + TMB,10.0000,200.0000,0.800,0.0100000,4.5,37,,11.76,https://doi.org/10.1038/s41467-019-08657-5,,,,,
1032,LaFeO3,peroxidase,7,73,73,73,naked,0,citric acid,192.12,no,0.000190000,H2O2 + TMB,10.0000,200.0000,0.800,0.0100000,4.5,37,,17.95,https://doi.org/10.1038/s41467-019-08657-5,,,,,
1033,CaMnO3,peroxidase,,1000,1000,1000,naked,0,0,0.00,no,0.000150000,H2O2 + TMB,10.0000,200.0000,0.800,0.0100000,4.5,37,,10.85,https://doi.org/10.1038/s41467-019-08657-5,,,,,
1034,NiO,peroxidase,5,100,100,100,naked,poly(N-Vinylpyrrolidone),0,30000.00,no,0.000110000,H2O2 + TMB,10.0000,200.0000,0.800,0.0100000,4.5,37,,8.73,https://doi.org/10.1038/s41467-019-08657-5,,,,,
1035,MnO2,peroxidase,4,30,30,30,naked,0,0,0.00,no,0.000006400,H2O2 + TMB,10.0000,200.0000,0.800,0.0100000,4.5,37,,71.98,https://doi.org/10.1038/s41467-019-08657-5,,,,,
1036,Mn3O4,peroxidase,,13,13,13,naked,0,0,0.00,no,0.000130000,H2O2 + TMB,10.0000,200.0000,0.800,0.0100000,4.5,37,,88.43,https://doi.org/10.1038/s41467-019-08657-5,,,,,
1037,Cu(OH)2,peroxidase,3,200,30,30,naked,poly(N-Vinylpyrrolidone),0,1300000.00,2.4480,0.000448300,TMB + H2O2,0.0500,0.9000,0.530,1.0000000,4.5,25,,172,https://doi.org/10.1021/jacs.5b09337,,,,,
1038,Cu(OH)2,peroxidase,3,200,30,30,naked,poly(N-Vinylpyrrolidone),0,1300000.00,0.1990,0.000425100,H2O2 + TMB,0.0500,0.8000,0.800,1.0000000,4.5,25,,172,https://doi.org/10.1021/jacs.5b09337,,,,,
1039,Fe2O3,peroxidase,5,39,39,39,naked,0,0,0.00,0.1530,0.000029400,TMB + H2O2,0.0100,1.0000,700.000,0.0625000,3.5,,-48,86.9,https://doi.org/10.1021/acsami.7b13835,,,,,
1040,Fe2O3,peroxidase,5,39,39,39,naked,0,0,0.00,86.4250,0.000030500,H2O2 + TMB,10.0000,1 000.0000,0.800,0.0625000,3.5,,-48,86.9,https://doi.org/10.1021/acsami.7b13835,,,,,
1041,Fe2O3,peroxidase,5,30,30,30,naked,0,0,0.00,0.2140,0.000027400,TMB + H2O2,0.0100,1.0000,700.000,0.0625000,3.5,,,,https://doi.org/10.1021/acsami.7b13835,,,,,
1042,Fe2O3,peroxidase,5,30,30,30,naked,0,0,0.00,125.9040,0.000028900,H2O2 + TMB,10.0000,1 000.0000,0.800,0.0625000,3.5,,,,https://doi.org/10.1021/acsami.7b13835,,,,,
1043,Fe2O3,peroxidase,5,33,33,33,naked,0,0,0.00,0.2360,0.000026500,TMB + H2O2,0.0100,1.0000,700.000,0.0625000,3.5,,,,https://doi.org/10.1021/acsami.7b13835,,,,,
1044,Fe2O3,peroxidase,5,33,33,33,naked,0,0,0.00,132.9175,0.000028900,H2O2 + TMB,10.0000,1 000.0000,0.800,0.0625000,3.5,,,,https://doi.org/10.1021/acsami.7b13835,,,,,
1045,V2O5,peroxidase,3,1400,74,74,naked,0,0,0.00,1.2800,0.004650000,GSH + H2O2,0.0100,6.0000,0.200,0.0200000,7.4,25,,32.9,https://doi.org/10.1002/anie.201800681,,,,,
1046,V2O5,peroxidase,3,300,300,20,naked,0,0,0.00,3.4250,0.007783333,GSH + H2O2,0.0100,6.0000,0.200,0.0200000,7.4,25,,6.2,https://doi.org/10.1002/anie.201800681,,,,,
1047,V2O5,peroxidase,3,14000,14000,14000,naked,0,0,0.00,1.6710,0.007200000,GSH + H2O2,0.0100,6.0000,0.200,0.0200000,7.4,25,,21.1,https://doi.org/10.1002/anie.201800681,,,,,
1048,V2O5,peroxidase,3,300,300,300,naked,0,0,0.00,1.9580,0.010033333,GSH + H2O2,0.0100,6.0000,0.200,0.0200000,7.4,25,,9.6,https://doi.org/10.1002/anie.201800681,,,,,
1049,V2O5,peroxidase,3,1400,74,74,naked,0,0,0.00,0.0444,0.003210000,H2O2 + GSH,0.0100,0.4000,2.000,0.0200000,7.4,25,,32.9,https://doi.org/10.1002/anie.201800681,,,,,
1050,V2O5,peroxidase,3,300,300,20,naked,0,0,0.00,0.0573,0.003883333,H2O2 + GSH,0.0100,0.4000,2.000,0.0200000,7.4,25,,6.2,https://doi.org/10.1002/anie.201800681,,,,,
1051,V2O5,peroxidase,3,14000,14000,14000,naked,0,0,0.00,0.0925,0.005666667,H2O2 + GSH,0.0100,0.4000,2.000,0.0200000,7.4,25,,21.1,https://doi.org/10.1002/anie.201800681,,,,,
1052,V2O5,peroxidase,3,300,300,300,naked,0,0,0.00,0.1430,0.002383333,H2O2 + GSH,0.0100,0.4000,2.000,0.0200000,7.4,25,,9.6,https://doi.org/10.1002/anie.201800681,,,,,
1053,Co3O4/Rh0.125,oxidase,,100,20,20,naked,0,Cetrimonium bromide,364.45,0.0180,0.000064500,TMB,0.0100,0.0700,no,0.1000000,3.5,25,,,https://doi.org/10.1016/j.jhazmat.2020.125019,,,,,
1054,Fe3O4,peroxidase,7,700,300,300,naked,0,ethylene glycol ,62.07,0.0003,2.700000000,TMB + H2O2,0.0100,0.8000,500.000,0.0600000,3.6,37,,,https://doi.org/10.1016/j.apsusc.2023.157185,,,,,
1055,Fe3O4,peroxidase,7,700,300,300,naked,0,ethylene glycol ,62.07,1.2810,85.900000000,H2O2 + TMB,10.0000,100.0000,16.000,0.0600000,3.6,37,,,https://doi.org/10.1016/j.apsusc.2023.157185,,,,,
1056,(Fe3O4)0.1/CuO1.5,peroxidase,,700,300,300,naked,0,ethylene glycol ,62.07,0.0012,25.100000000,TMB + H2O2,0.0100,0.8000,500.000,0.0600000,3.6,37,,,https://doi.org/10.1016/j.apsusc.2023.157185,,,,,
1057,(Fe3O4)0.1/CuO1.5,peroxidase,,700,300,300,naked,0,ethylene glycol ,62.07,0.0300,12.300000000,H2O2 + TMB,10.0000,100.0000,16.000,0.0600000,3.6,37,,,https://doi.org/10.1016/j.apsusc.2023.157185,,,,,
1058,Pt,peroxidase,7,8.16,8.16,8.16,naked,poly(N-Vinylpyrrolidone),ethylene glycol ,55000.00,0.8100,0.000276000,TMB + H2O2,0.0500,0.6000,2 000.000,,4,22,,,https://doi.org/10.1002/cnma.201600268,,,,,
1059,Pt,peroxidase,7,6.45,6.45,6.45,naked,poly(N-Vinylpyrrolidone),ethylene glycol ,55000.00,0.6600,0.000386000,TMB + H2O2,0.0500,0.6000,2 000.000,,4,22,,,https://doi.org/10.1002/cnma.201600268,,,,,
1060,Pt,peroxidase,7,4.3,4.3,4.3,naked,poly(N-Vinylpyrrolidone),ethylene glycol ,55000.00,0.7100,0.000512000,TMB + H2O2,0.0500,0.6000,2 000.000,,4,22,,,https://doi.org/10.1002/cnma.201600268,,,,,
1061,Pt,peroxidase,7,7.3,7.3,7.3,naked,poly(N-Vinylpyrrolidone),ethylene glycol ,55000.00,0.7300,0.000330000,TMB + H2O2,0.0500,0.6000,2 000.000,,4,22,,,https://doi.org/10.1002/cnma.201600268,,,,,
1062,Pt,peroxidase,7,8.62,8.62,8.62,naked,0,Cetrimonium bromide,364.45,0.4200,0.000110000,TMB + H2O2,0.0500,0.6000,2 000.000,,4,22,,,https://doi.org/10.1002/cnma.201600268,,,,,
1063,Pt,peroxidase,7,6.69,6.69,6.69,naked,poly(N-Vinylpyrrolidone),ethylene glycol ,10000.00,0.5200,0.000240000,TMB + H2O2,0.0500,0.6000,2 000.000,,4,22,,,https://doi.org/10.1002/cnma.201600268,,,,,
1064,Pt,peroxidase,7,8.24,8.24,8.24,naked,poly(N-Vinylpyrrolidone),ethylene glycol ,360000.00,0.8100,0.000300000,TMB + H2O2,0.0500,0.6000,2 000.000,,4,22,,,https://doi.org/10.1002/cnma.201600268,,,,,
1065,CuCo2O4,peroxidase,7,10,10,10,naked,poly(N-Vinylpyrrolidone),0,,0.1646,0.000635400,TMB + H2O2,0.0100,0.1000,25.000,0.3000000,5,40,,,https://doi.org/10.1039/D0NJ05026A,,,,,
1066,CuCo2O4,peroxidase,7,10,10,10,naked,poly(N-Vinylpyrrolidone),0,,0.5900,0.000068300,H2O2 + TMB,10.0000,100.0000,0.100,0.3000000,5,40,,,https://doi.org/10.1039/D0NJ05026A,,,,,
1067,Fe3O4,peroxidase,,25,25,25,lignin,0,0,,0.5100,0.000010300,TMB + H2O2,0.4000,6.0000,100.000,0.2640000,3,50,-32.4,,https://doi.org/10.3390/nano9020210,,,,,
1068,Fe3O4,peroxidase,,25,25,25,lignin,0,0,,5.3000,0.000009600,H2O2 + TMB,10.0000,250.0000,4.000,0.2640000,3,50,-32.4,,https://doi.org/10.3390/nano9020210,,,,,
1069,Fe3O4,peroxidase,7,20,20,20,Dextran,0,0,10000.00,1.3000,0.000098000,TMB + H2O2,100.0000,500.0000,245.000,2.0000000,4,,,,https://doi.org/10.1021/cm8031863,,,,,
1070,Fe3O4,peroxidase,7,310,135,135,Dextran,0,0,10000.00,0.5000,0.000116000,TMB + H2O2,100.0000,500.0000,245.000,2.0000000,4,,,,https://doi.org/10.1021/cm8031863,,,,,
1071,Ru0.85Cu0.15,peroxidase,6,45,45,3.5,poly(ethylene oxide),poly(N-Vinylpyrrolidone),0,10000.00,0.2990,0.000556000,H2O2 + TMB,0.0500,1.6000,1.000,1.0000000,4.6,,,,https://doi.org/10.1002/adhm.202300490,,,,,
1072,Ru0.85Cu0.15,peroxidase,6,45,45,3.5,poly(ethylene oxide),poly(N-Vinylpyrrolidone),0,10000.00,0.2800,0.000476000,H2O2 + TMB,0.0500,1.6000,1.000,1.0000000,5.7,,,,https://doi.org/10.1002/adhm.202300490,,,,,
1073,Ru0.85Cu0.15,peroxidase,6,45,45,3.5,poly(ethylene oxide),poly(N-Vinylpyrrolidone),0,10000.00,0.4080,0.000357000,H2O2 + TMB,0.0500,1.6000,1.000,1.0000000,6.5,,,,https://doi.org/10.1002/adhm.202300490,,,,,
1074,Rh,peroxidase,7,6.5,6.5,6.5,naked,0,citric acid,192.12,0.1980,0.000067800,TMB + H2O2,0.1000,1.5000,0.100,,4,35,,,https://doi.org/10.1007/s00604-017-2582-8,,,,,
1075,Rh,peroxidase,7,6.5,6.5,6.5,naked,0,citric acid,192.12,0.3800,0.000241000,H2O2 + TMB,0.0250,0.7500,1.500,,4,35,,,https://doi.org/10.1007/s00604-017-2582-8,,,,,
1076,Pd,peroxidase,6,63.5,63.5,1.8,naked,poly(N-Vinylpyrrolidone),0,30000.00,0.1098,0.000058200,TMB + H2O2,0.0500,0.7000,10.000,200.0000000,4.5,25,,,https://doi.org/10.1039/C5NR05675F,,,,,
1077,Pd,peroxidase,6,63.5,63.5,1.8,naked,poly(N-Vinylpyrrolidone),0,30000.00,4.3980,0.000065100,H2O2 + TMB,0.5000,10.0000,0.500,200.0000000,4.5,25,,,https://doi.org/10.1039/C5NR05675F,,,,,
1078,Pd@Pt,peroxidase,6,63.5,63.5,1.8,naked,poly(N-Vinylpyrrolidone),0,30000.00,0.0865,0.000062280,TMB + H2O2,0.0500,0.7000,10.000,200.0000000,4.5,25,,,https://doi.org/10.1039/C5NR05675F,,,,,
1079,Pd@Pt,peroxidase,6,63.5,63.5,1.8,naked,poly(N-Vinylpyrrolidone),0,30000.00,2.2310,0.000050000,H2O2 + TMB,0.5000,10.0000,0.500,200.0000000,4.5,25,,,https://doi.org/10.1039/C5NR05675F,,,,,
1080,Co3O4,peroxidase,7,300,20,20,montmorillonite,0,0,360.31,0.0022,0.000017495,TMB + H2O2,0.0010,0.0900,25.000,0.3000000,4,40,,,https://doi.org/10.1039/C7NJ03880A,,,,,
1081,Co3O4,peroxidase,7,300,20,20,montmorillonite,0,0,360.31,20.4920,0.000342300,H2O2 + TMB,20.0000,80.0000,1.000,0.3000000,4,40,,,https://doi.org/10.1039/C7NJ03880A,,,,,
1082,(CeO2)0.10/Co3O4,peroxidase,7,500,500,500,naked,0,glucose,180.16,0.1400,0.000413000,TMB + H2O2,0.1000,1.0000,100.000,0.0500000,4,40,,110,https://doi.org/10.1039/C6TB02750D,,,,,
1083,(CeO2)0.10/Co3O4,peroxidase,7,500,500,500,naked,0,glucose,180.16,7.0900,0.000433000,H2O2 + TMB,10.0000,150.0000,0.800,0.0500000,4,40,,110,https://doi.org/10.1039/C6TB02750D,,,,,
1084,Cu2(OH)3Cl-CeO2,peroxidase,,1000,1000,1000,naked,0,0,0,12.3600,0.000106200,TMB + H2O2,0.2000,0.8000,8.000,0.0400000,3,25,,,https://doi.org/10.1007/s00604-015-1506-8,,,,,
1085,Cu2(OH)3Cl-CeO2,peroxidase,,1000,1000,1000,naked,0,0,0,11.6100,0.000081500,H2O2 + TMB,0.8000,1.5385,8.000,0.0400000,3,25,,,https://doi.org/10.1007/s00604-015-1506-8,,,,,
1086,Fe3O4,peroxidase,7,25,25,25,naked,0,0,0,0.1730,0.000172000,TMB + H2O2,0.0010,0.8000,1 000.000,0.0200000,4,45,,,https://doi.org/10.1007/s00604-017-2198-z,,,,,
1087,Fe3O4,peroxidase,7,25,25,25,naked,0,0,0,185.0000,0.282000000,H2O2 + TMB,5.0000,1 000.0000,0.800,0.0200000,4,45,,,https://doi.org/10.1007/s00604-017-2198-z,,,,,
1088,Fe3O4,peroxidase,7,28,28,28,"poly(ethylene oxide), phosphine oxide",oleic acid,0,2000.00,0.1870,0.000591000,TMB + H2O2,0.0010,1.0000,1 000.0000,0.0200000,4,45,,,https://doi.org/10.1007/s00604-017-2198-z,,,,,
1089,Fe3O4,peroxidase,7,28,28,28,poly(ethylene oxide),oleic acid,0,2000.00,30.0000,0.580000000,H2O2 + TMB,10.0000,1 000.0000,0.800,0.0200000,4,45,,,https://doi.org/10.1007/s00604-017-2198-z,,,,,
1090,Fe3O4,peroxidase,7,28,28,28,mPEG-Dimyristoyl glycerol,oleic acid,0,2000.00,0.1850,0.000519000,TMB + H2O2,0.0010,1.0000,1 000.0000,0.0200000,4,45,,,https://doi.org/10.1007/s00604-017-2198-z,,,,,
1091,Fe3O4,peroxidase,7,28,28,28,mPEG-Dimyristoyl glycerol,oleic acid,0,2000.00,39.0000,0.529000000,H2O2 + TMB,10.0000,1 000.0000,0.800,0.0200000,4,45,,,https://doi.org/10.1007/s00604-017-2198-z,,,,,
1092,RuTe,peroxidase,6,130,14,14,naked,poly(N-Vinylpyrrolidone),0,40000.00,208.8500,0.000026600,H2O2 + TMB,10.0000,700.0000,10.000,2.0000000,5,,-21.3,,https://doi.org/10.1021/acsnano.9b09974,,,,,
1093,RuTe,catalase,6,130,14,14,naked,poly(N-Vinylpyrrolidone),0,40000.00,0.0188,0.058900000,H2O2 + ammonium molybdate,10.0000,200.0000,,2.0000000,6,,-21.3,,https://doi.org/10.1021/acsnano.9b09974,,,,,
1094,Cu1.2Te,oxidase,,17,11,9,poly(ethylene oxide),oleic acid,oleylamine,2000.00,0.2900,0.0149,GSH,0.1000,0.9000,no,0.0200000,,,,,https://doi.org/10.1002/anie.201909729,,,,,
1095,Cu1.2Te,oxidase,,17,11,9,poly(ethylene oxide),oleic acid,oleylamine,2000.00,0.1900,0.0193,GSH,0.1000,0.9000,no,0.0200000,,,,,https://doi.org/10.1002/anie.201909729,,,,,
1096,Cu1.2Te,peroxidase,,17,11,9,poly(ethylene oxide),oleic acid,oleylamine,2000.00,189,0.000730000,H2O2 + TMB,10.0000,97.9000,10.000,0.5000000,5,,,,https://doi.org/10.1002/anie.201909729,,,,,
1097,Cu1.2Te,peroxidase,,17,11,9,poly(ethylene oxide),oleic acid,oleylamine,2000.00,135,0.000870000,H2O2 + TMB,10.0000,97.9000,10.000,0.5000000,5,,,,https://doi.org/10.1002/anie.201909729,,,,,
1098,MnO2,oxidase,4,1000,1000,1000,naked,0,0,0,0.1000,0.000200000,TMB,0.0200,0.2000,no,0.5000000,4,,,,https://doi.org/10.1039/D3NJ00136A,,,,,
1099,CuMnO2,oxidase,7,400,400,400,naked,0,0,0,0.0499,0.000750400,TMB,0.0500,0.8000,no,0.0650000,4,30,,443.5,https://doi.org/10.1016/j.colsurfa.2022.129887,,,,,
1100,CuO ,peroxidase,2,200,200,200,poly(acrylonitrile),poly(N-Vinylpyrrolidone),0,4000.00,0.5800,0.000201400,TMB + H2O2,0.1000,1.0000,5.000,1.0000000,4,35,,156.8,https://doi.org/10.1021/acssuschemeng.1c00723,,,,,
1101,CuO ,peroxidase,2,200,200,200,poly(acrylonitrile),poly(N-Vinylpyrrolidone),0,4000.00,0.0900,0.000046800,H2O2 + TMB,1.0000,10.0000,0.400,1.0000000,4,35,,156.8,https://doi.org/10.1021/acssuschemeng.1c00723,,,,,
1102,RhPt,peroxidase,7,3.5,3.5,3.5,citric acid,0,0,192.12,0.1290,0.000681500,TMB + H2O2,0.0100,0.2500,5.000,0.075,4.5,,-43.3,,https://doi.org/10.1021/acsanm.1c01457,,,,,
1103,RhPt,peroxidase,7,3.5,3.5,3.5,citric acid,0,0,192.12,6.1800,0.000927000,H2O2 + TMB,1.0000,16.0000,0.250,0.075,4.5,,-43.3,,https://doi.org/10.1021/acsanm.1c01457,,,,,
1104,Pt,peroxidase,7,2.5,2.5,2.5,citric acid,0,0,192.12,0.1206,0.000065100,TMB + H2O2,,,,,,,,,https://doi.org/10.1021/ac503544w,,,,,
1105,Pt,peroxidase,7,2.5,2.5,2.5,citric acid,0,0,192.12,205.6000,0.000097900,H2O2 + TMB,,,,,,,,,https://doi.org/10.1021/ac503544w,,,,,
1106,Hg0.01Pt,peroxidase,7,2.5,2.5,2.5,citric acid,0,0,192.12,0.1337,0.000038500,TMB + H2O2,,,,,,,,,https://doi.org/10.1021/ac503544w,,,,,
1107,Hg0.01Pt,peroxidase,7,2.5,2.5,2.5,citric acid,0,0,192.12,221.9000,0.000026900,H2O2 + TMB,,,,,,,,,https://doi.org/10.1021/ac503544w,,,,,
1108,Hg0.1Pt,peroxidase,7,2.5,2.5,2.5,citric acid,0,0,192.12,0.2570,0.000037200,TMB + H2O2,,,,,,,,,https://doi.org/10.1021/ac503544w,,,,,
1109,Hg0.1Pt,peroxidase,7,2.5,2.5,2.5,citric acid,0,0,192.12,295.0000,0.000022300,H2O2 + TMB,,,,,,,,,https://doi.org/10.1021/ac503544w,,,,,
1110,Ag3PO4,oxidase,7,1600,1600,1600,naked,0,0,0,3.3100,0.002770000,OPD,0.7000,1.3000,no,0.0200000,4.5,50,,,https://doi.org/10.1039/C5DT04192A,,,,,
1111,Ag3PO4,oxidase,7,1600,1600,1600,naked,0,0,0,2.0900,0.024200000,TMB,0.0500,0.2500,no,0.0700000,6,20,,,https://doi.org/10.1039/C5DT04192A,,,,,
1112,Ag/Ag3PO4,oxidase,7,1620,1620,1620,naked,0,0,0,1.2300,0.005180000,OPD,0.7000,1.3000,no,0.0200000,4.5,50,,,https://doi.org/10.1039/C5DT04192A,,,,,
1113,Ag/Ag3PO4,oxidase,7,1620,1620,1620,naked,0,0,0,0.1100,0.006320000,TMB,0.0500,0.2500,no,0.0700000,6,20,,,https://doi.org/10.1039/C5DT04192A,,,,,
1114,(CeO2)0.1/TiO2,peroxidase,,100,20,20,naked,0,0,0,0.0970,0.000055400,TMB + H2O2,0.0050,0.3000,1.000,0.0500000,4,25,,178,https://doi.org/10.1021/acsami.5b00023,,,,,
1115,(CeO2)0.1/TiO2,peroxidase,,100,20,20,naked,0,0,0,0.0400,0.000022700,H2O2 + TMB,0.0050,1.0000,0.250,0.0500000,4,25,,178,https://doi.org/10.1021/acsami.5b00023,,,,,
1116,Fe0.15-CoO,peroxidase,7,450,450,450,naked,0,0,0,0.1700,0.000509000,TMB + H2O2,0.0010,0.1000,20.000,0.3000000,4,25,,205.4,https://doi.org/10.1021/acs.inorgchem.0c03355,,,,,
1117,Fe0.15-CoO,peroxidase,7,450,450,450,naked,0,0,0,11.2000,0.000241000,H2O2 + TMB,2.0000,20.0000,0.100,0.3000000,4,25,,205.4,https://doi.org/10.1021/acs.inorgchem.0c03355,,,,,
1118,Fe3O4,peroxidase,7,89.8,89.8,89.8,naked,0,0,0,1.0600,0.000168000,TMB + H2O2,0.0100,0.8000,100.000,0.0000200,4.5,,,,https://doi.org/10.1039/C8RA05487H,,,,,
1119,Fe3O4,peroxidase,7,89.8,89.8,89.8,naked,0,0,0,56.8900,0.000596000,H2O2 + TMB,10.0000,600.0000,0.800,0.0000200,4.5,,,,https://doi.org/10.1039/C8RA05487H,,,,,
1120,Co0.5-Fe3O4,peroxidase,7,94.6,94.6,94.6,naked,0,0,0,1.1700,0.000379000,TMB + H2O2,0.0100,0.8000,100.000,0.0000200,4.5,,,,https://doi.org/10.1039/C8RA05487H,,,,,
1121,Co0.5-Fe3O4,peroxidase,7,94.6,94.6,94.6,naked,0,0,0,0.1900,0.000715000,H2O2 + TMB,10.0000,600.0000,0.800,0.0000200,4.5,,,,https://doi.org/10.1039/C8RA05487H,,,,,
1122,Fe3O4-Cu-Cu2O,peroxidase,7,50,50,50,naked,0,0,0,0.8500,0.000131000,OPD + H2O2,0.2000,1.5000,2.000,0.0500000,8,25,,,https://doi.org/10.1016/j.jallcom.2016.04.269,,,,,
1123,Fe3O4-Cu-Cu2O,peroxidase,7,50,50,50,naked,0,0,0,2.3000,0.000119000,H2O2 + OPD,0.2000,6.0000,1.000,0.0500000,8,25,,,https://doi.org/10.1016/j.jallcom.2016.04.269,,,,,
1124,Fe3O4-Cu-Cu2O,peroxidase,7,50,50,50,naked,0,0,0,0.8700,0.000132000,OPD + H2O2,0.2000,1.5000,2.000,0.0500000,8,25,,,https://doi.org/10.1016/j.jallcom.2016.04.269,,,,,
1125,Fe3O4-Cu-Cu2O,peroxidase,7,50,50,50,naked,0,0,0,2.4000,0.000125000,H2O2 + OPD,0.2000,6.0000,1.000,0.0500000,8,25,,,https://doi.org/10.1016/j.jallcom.2016.04.269,,,,,
1126,Fe3O4-Cu-Cu2O,peroxidase,7,50,50,50,naked,0,0,0,0.1550,0.000017100,TMB + H2O2,0.0250,0.3000,20.000,0.0500000,4,25,,,https://doi.org/10.1016/j.jallcom.2016.04.269,,,,,
1127,Fe3O4-Cu-Cu2O,peroxidase,7,50,50,50,naked,0,0,0,116.3000,0.000092300,H2O2 + TMB,2.0000,100.0000,0.200,0.0500000,4,25,,,https://doi.org/10.1016/j.jallcom.2016.04.269,,,,,
1128,Fe2O3/Fe4(Fe(CN)6)4,peroxidase,6,46,46,46,naked,0,ethylenediamine,60.10,1.2200,0.000044310,"3,5-DTBC + H2O2",0.0100,8.0000,208.000,0.0200000,7,40,,,https://doi.org/10.1016/j.snb.2012.11.074,,,,,
1129,Fe2O3/Fe4(Fe(CN)6)4,peroxidase,6,46,46,46,naked,0,ethylenediamine,60.10,91.5400,0.000083080,"H2O2 + 3,5-DTBC",49.0000,1 000.0000,4.500,0.0200000,7,40,,,https://doi.org/10.1016/j.snb.2012.11.074,,,,,
1130,Fe2O3,peroxidase,7,200,200,200,Tetrakis(4-carboxyphenyl)porphine,0,0,790.79,0.0265,0.000000171,TMB + H2O2,0.4000,2.0000,250.000,0.0185000,5,,-55.403,,https://doi.org/10.1016/j.msec.2015.05.028,,,,,
1131,Fe2O3,peroxidase,7,200,200,200,Tetrakis(4-carboxyphenyl)porphine,0,0,790.79,0.0132,0.000000434,H2O2 + TMB,10.0000,120.0000,1.000,0.0185000,5,,-55.403,,https://doi.org/10.1016/j.msec.2015.05.028,,,,,
1132,Fe2O3,peroxidase,7,35,35,35,naked,0,ethylenediamine,60.10,0.0887,0.000009700,TMB + H2O2,0.0800,0.3200,987.000,0.1000000,4,,,,https://doi.org/10.1039/C6RA00963H,,,,,
1133,Fe2O3,peroxidase,7,35,35,35,naked,0,ethylenediamine,60.10,157.1900,0.000012840,H2O2 + TMB,40.0000,80.0000,0.100,0.1000000,4,,,,https://doi.org/10.1039/C6RA00963H,,,,,
1134,Pd@Fe2O3,peroxidase,7,70,70,70,poly(ethylene oxide),oleic acid,trimethylamine N-oxide,2450.00,0.0490,0.000102000,ABTS + H2O2,0.0100,0.5000,2.000,0.0018000,3.6,37,,,https://doi.org/10.1021/acs.chemmater.6b04283,,,,,
1135,Pd@Fe2O3,peroxidase,7,70,70,70,poly(ethylene oxide),oleic acid,trimethylamine N-oxide,2450.00,0.2540,0.000128000,H2O2 + ABTS,0.0100,0.5000,0.150,0.0018000,3.6,37,,,https://doi.org/10.1021/acs.chemmater.6b04283,,,,,
1136,Pd@Fe2O3,peroxidase,7,70,70,70,poly(ethylene oxide),oleic acid,trimethylamine N-oxide,2450.00,0.1000,0.000170000,TMB + H2O2,0.0010,0.2500,25.000,0.0030000,3.6,37,,,https://doi.org/10.1021/acs.chemmater.6b04283,,,,,
1137,Si-CoO,peroxidase,7,1000,70,70,naked,0,0,0,0.0589,0.000250000,TMB + H2O2,20.0000,100.0000,250.000,0.3000000,5,25,,,https://doi.org/10.1021/acssuschemeng.9b02459,,,,,
1138,Si-CoO,peroxidase,7,1000,70,70,naked,0,0,0,0.0230,0.000104000,H2O2 + TMB,0.0100,0.1000,1.000,0.3000000,5,25,,,https://doi.org/10.1021/acssuschemeng.9b02459,,,,,
1139,SiO2@Co3O4,peroxidase,7,63,63,63,naked,0,0,0,0.0870,0.000000120,TMB + H2O2,0.0150,0.4000,100.000,0.0100000,5,30,,,https://doi.org/10.1039/C4RA12596G,,,,,
1140,SiO2@Co3O4,peroxidase,7,63,63,63,naked,0,0,0,25.2000,0.000000150,H2O2 + TMB,20.0000,200.0000,0.300,0.0100000,5,30,,,https://doi.org/10.1039/C4RA12596G,,,,,
1141,Cu-CuFe2O4,peroxidase,7,7,7,7,sodium dodecyl benzenesulphonate,0,0,348.48,0.3900,0.000239000,TMB + H2O2,0.0500,0.8000,0.200,0.5000000,4,35,,62,https://doi.org/10.1016/j.surfin.2021.101109,,,,,
1142,Cu-CuFe2O4,peroxidase,7,7,7,7,sodium dodecyl benzenesulphonate,0,0,348.48,0.2100,0.000474000,H2O2 + TMB,0.0500,0.8000,0.400,0.5000000,4,35,,62,https://doi.org/10.1016/j.surfin.2021.101109,,,,,
1143,Fe2O3/CoNi,peroxidase,5,700,700,700,naked,0,0,0,0.2300,0.000135000,TMB + H2O2,0.2500,2.5000,130.000,3.0000000,6,20,,,https://doi.org/10.1039/D1RA03456A,,,,,
1144,Fe2O3/CoNi,peroxidase,5,700,700,700,naked,0,0,0,0.4200,0.000093000,H2O2 + TMB,6.0000,160.0000,0.350,3.0000000,6,20,,,https://doi.org/10.1039/D1RA03456A,,,,,
1145,MoS2/Fe3O4,peroxidase,6,1000,1000,1000,naked,0,0,0,0.3500,0.000350000,TMB + H2O2,0.1429,2.5000,200.000,0.0600000,,25,,,https://doi.org/10.1016/j.microc.2019.104019,,,,,
1146,MoS2/Fe3O4,peroxidase,6,1000,1000,1000,naked,0,0,0,2.5000,0.000033000,H2O2 + TMB,4.0000,100.0000,1.300,0.0600000,,25,,,https://doi.org/10.1016/j.microc.2019.104019,,,,,
1147,MoS2@MgFe2O4,peroxidase,7,200,200,200,naked,0,0,0,0.8060,0.001413000,TMB + H2O2,0.1000,1.2000,0.100,0.0100000,4,45,,,https://doi.org/10.1016/j.snb.2018.08.051,,,,,
1148,MoS2@MgFe2O4,peroxidase,7,200,200,200,naked,0,0,0,0.2380,0.000378000,H2O2 + TMB,0.1000,2.0000,0.500,0.0100000,4,45,,,https://doi.org/10.1016/j.snb.2018.08.051,,,,,
1149,MoS2@MgFe2O4,peroxidase,7,200,200,200,naked,0,0,0,1.0300,0.000141,ABTS + H2O2,,,0.100,0.0100000,4,45,,,https://doi.org/10.1016/j.snb.2018.08.051,,,,,
1150,MoS2–Pt0.74Ag0.26,peroxidase,6,200,200,200,poly(allylamine hydrochloride),0,0,180000.00,25.7100,0.000072900,TMB + H2O2,0.6000,8.0000,1.000,,4,50,,,https://doi.org/10.1039/C5NR08038J,,,,,
1151,MoS2–Pt0.74Ag0.26,peroxidase,6,200,200,200,poly(allylamine hydrochloride),0,0,180000.00,0.3860,0.000032200,H2O2 + TMB,0.1000,4.0000,1.000,,4,50,,,https://doi.org/10.1039/C5NR08038J,,,,,
1152,NiCo2S4,peroxidase,7,570,570,570,Tetrakis(4-carboxyphenyl)porphine,0,0,790.79,0.3000,0.000348600,TMB + H2O2,0.0010,0.1000,25.000,,4,25,,18.3,https://doi.org/10.1016/j.snb.2020.128850,,,,,
1153,NiCo2S4,peroxidase,7,570,570,570,Tetrakis(4-carboxyphenyl)porphine,0,0,790.79,4.5000,0.000043200,H2O2 + TMB,1.0000,10.0000,0.100,,4,25,,18.3,https://doi.org/10.1016/j.snb.2020.128850,,,,,
1154,Fe-Ag2S,peroxidase,2,15,15,15,naked,0,0,0,0.0756,0.000020900,TMB + H2O2,0.0100,0.0700,250.000,0.2400000,4,55,,,https://doi.org/10.1016/j.jallcom.2019.01.225,,,,,
1155,Fe-Ag2S,peroxidase,2,15,15,15,naked,0,0,0,0.4710,0.000374000,H2O2 + TMB,0.0100,0.0800,1.000,0.2400000,4,55,,,https://doi.org/10.1016/j.jallcom.2019.01.225,,,,,
1156,4N-TiO2,peroxidase,4,100,100,100,naked,0,0,0,0.4500,0.000115000,TMB + H2O2,0.3000,2.4000,0.300,4.5000000,7.4,25,,,https://doi.org/10.1016/j.jcis.2017.07.014,,,,,
1157,4N-TiO2,peroxidase,4,100,100,100,naked,0,0,0,0.7500,0.000068000,H2O2 + TMB,0.0100,0.3000,1.200,4.5000000,7.4,25,,,https://doi.org/10.1016/j.jcis.2017.07.014,,,,,
1158,4N-TiO2,peroxidase,4,100,100,100,1-Ethyl-3-methylimidazolium acetate,0,acetic acid,170.21,0.3500,0.000071000,TMB + H2O2,0.3000,2.4000,0.300,4.5000000,7.4,25,,,https://doi.org/10.1016/j.jcis.2017.07.014,,,,,
1159,4N-TiO2,peroxidase,4,100,100,100,1-Ethyl-3-methylimidazolium acetate,0,acetic acid,170.21,0.6400,0.000085000,H2O2 + TMB,0.0100,0.3000,1.200,4.5000000,7.4,25,,,https://doi.org/10.1016/j.jcis.2017.07.014,,,,,
1160,PdCu,oxidase,7,100,7,7,poly(dopamine),0,0,,0.1270,0.000086110,TMB,0.0100,2.0000,no,0.5000000,4,50,,,https://doi.org/10.1021/acssuschemeng.1c07568,,,,,
1161,Pd,oxidase,7,100,7,7,poly(dopamine),0,0,,0.1940,0.000062460,TMB,0.0100,2.0000,no,0.5000000,4,50,,,https://doi.org/10.1021/acssuschemeng.1c07568,,,,,
1162,PdCu,oxidase,7,100,7,7,naked,poly(dopamine),0,,0.8390,0.000052540,TMB,0.0100,2.0000,no,0.5000000,4,50,,,https://doi.org/10.1021/acssuschemeng.1c07568,,,,,
1163,Pd/C,oxidase,7,200,200,3,naked,poly(N-Vinylpyrrolidone),ascorbic acid,55000.00,0.0930,0.000017900,TMB,0.0100,0.8000,no,0.3130000,4.4,45,,,https://doi.org/10.1021/acsami.9b16279,,,,,
1164,Pd/C,oxidase,7,200,200,3,naked,poly(N-Vinylpyrrolidone),ascorbic acid,55000.00,0.1170,0.000005400,TMB,0.0100,0.8000,no,0.3130000,4.4,45,,,https://doi.org/10.1021/acsami.9b16279,,,,,
1165,Pd,oxidase,7,200,200,3,naked,poly(N-Vinylpyrrolidone),ascorbic acid,55000.00,0.1010,0.000011600,TMB,0.0100,0.8000,no,0.3130000,4.4,45,,,https://doi.org/10.1021/acsami.9b16279,,,,,
1166,Pd-As0.01,oxidase,7,3.8,3.8,3.8,dithiothreitol,0,0,154.25,0.1700,0.000028000,TMB,0.0300,0.1650,no,0.2000000,4,25,,,https://doi.org/10.1016/j.snb.2019.126876,,,,,
1167,Pd3.5-Ir,peroxidase,7,3.3,3.3,3.3,naked,poly(N-Vinylpyrrolidone),ascorbic acid,55000.00,0.2700,0.000630000,TMB + H2O2,0.0100,0.6000,2 000.000,,,,,,https://doi.org/10.1002/cbic.202000147,,,,,
1168,Pd3.5-Ir,peroxidase,7,5.9,5.9,5.9,naked,poly(N-Vinylpyrrolidone),ascorbic acid,55000.00,0.6400,0.001300000,TMB + H2O2,0.0100,0.6000,2 000.000,,,,,,https://doi.org/10.1002/cbic.202000147,,,,,
1169,Pd3.5-Ir,peroxidase,7,9.8,9.8,9.8,naked,poly(N-Vinylpyrrolidone),ascorbic acid,55000.00,0.4000,0.000890000,TMB + H2O2,0.0100,0.6000,2 000.000,,,,,,https://doi.org/10.1002/cbic.202000147,,,,,
