Repository: acid-design-lab/DiZyme

# DiZyme
AI-Powered Knowledge Base Enables Transparent Prediction of Nanozyme Multiple Catalytic Activity
<a href='https://dizyme.aicidlab.itmo.ru/)'>dizyme web resource</a> 
The DiZyme - web-resource for rational design of nanozymes using machine learning algorithms. <br>
It contains a unique expandable database of nanozymes with links to original articles, an
interactive clickable tool for its visualization, and a machine learning models for various levels of user
requests (explorative, detailed and customised) capable of predicting multiple catalytic activity represented as the

File: data/nanozymes.csv (part 6 of 6)
#,formula,activity,Syngony,"length, nm","width, nm","depth, nm",surface,pol,surf,"Mw(coat), g/mol","Km, mM","Vmax, mM/s",ReactionType,"C min, mM","C max, mM","C(const), mM",Ccat(mg/mL),ph,"temp, °C",Zpotential,"SurfaceArea, m^2/g ",link,,,,,
1170,Pd3.5-Ir,peroxidase,7,13,13,13,naked,poly(N-Vinylpyrrolidone),ascorbic acid,55000.00,0.3400,0.000720000,TMB + H2O2,0.0100,0.6000,2 000.000,,,,,,https://doi.org/10.1002/cbic.202000147,,,,,
1171,Pd,oxidase,7,8.4,8.4,2,naked,poly(N-Vinylpyrrolidone),"Cetrimonium bromide, citric acid",29000.00,0.0860,0.000015200,OPD,0.0100,1.1000,no,0.0160000,7.4,,-13.9,,https://doi.org/10.1016/j.cclet.2021.08.017,,,,,
1172,Pd/C3N4,oxidase,7,8.4,8.4,2,naked,poly(N-Vinylpyrrolidone),"Cetrimonium bromide, citric acid",29000.00,0.1210,0.000010500,OPD,0.0100,1.1000,no,0.4020000,7.4,,15.2,,https://doi.org/10.1016/j.cclet.2021.08.017,,,,,
1173,Pd,oxidase,3,,,,naked,0,dipyridylamine,342.40,0.0268,0.000070840,terephthalic acid ,0.1000,5.0000,no,,4.2,,,,https://doi.org/10.1021/jacs.0c09567,,,,,
1174,Ce2(CO3)2O,oxidase,3,200,200,200,naked,0,0,0,2.3300,0.000010000,TMB,0.5000,15.0000,no,1.0000000,4,25,17.07,53.65,https://doi.org/10.1021/acsanm.3c01652,,,,,
1175,Fe–Mn,oxidase,3,500,500,500,naked,0,0,0,0.2000,0.000102500,TMB,0.1000,1.0000,no,0.1250000,3,25,,,https://doi.org/10.1016/j.lwt.2021.112821,,,,,
1176,Au@Pt,oxidase,7,48.1,48.1,48.1,naked,0,"therabloat, ascorbic acid",12600.00,0.1920,0.000081600,TMB,0.1500,1.4000,no,1.0000000,6,25,,20.6,https://doi.org/10.3390/nano12050755,,,,,
1177,Au@Pt,oxidase,7,48.1,48.1,48.1,naked,0,"therabloat, ascorbic acid",12600.00,0.2680,0.000015300,OPD,0.2500,3.2500,no,1.0000000,6,25,,20.6,https://doi.org/10.3390/nano12050755,,,,,
1178,MnO2,oxidase,6,100,100,100,naked,0,oleic acid,282.47,0.0950,0.000260000,TMB,0.1000,5.0000,no,0.0610000,4,25,,,https://doi.org/10.1016/j.bios.2018.08.004,,,,,
1179,Pt,oxidase,7,45,45,45,naked,0,trisodium citrate,192.12,0.6200,0.000011000,TMB,0.1000,5.0000,no,0.0610000,4,25,,,https://doi.org/10.1016/j.bios.2018.08.004,,,,,
1180,Pt@MnO2,oxidase,6,250,250,250,naked,0,"oleic acid, trisodium citrate",474.59,0.0150,0.000156000,TMB,0.1000,5.0000,no,0.0610000,4,25,,,https://doi.org/10.1016/j.bios.2018.08.004,,,,,
1181,MnO2/C,oxidase,,200,10,10,naked,0,0,0,0.1100,0.000244000,TMB,0.0100,0.2000,no,1.0000000,4,25,,94.6,https://doi.org/10.1021/acsanm.2c03340,,,,,
1182,Cu/Cu2O ,oxidase,7,60,60,60,naked,0,0,0,0.3560,0.640000000,ascorbic acid,0.0100,0.3500,no,0.1000000,7.4,,,,https://doi.org/10.1038/s41467-021-23737-1,,,,,
1183,Cu/Cu2O ,oxidase,7,80,80,80,glutathione,0,0,307.33,0.1890,0.907000000,ascorbic acid,0.0100,0.3500,no,0.1000000,7.4,,−30.7,,https://doi.org/10.1038/s41467-021-23737-1,,,,,
1184,Cu,oxidase,,400,400,400,2-aminoterephthalic acid,0,0,181.15,0.7513,0.000760000,"3,5-DTBC",0.1000,3.0000,no,1.0000000,8,37,,,https://doi.org/10.1016/j.saa.2023.123003,,,,,
1185,Pt,oxidase,,2.95,2.95,2.95,citric acid,0,0,192.12,0.6819,0.000173900,TOOS,0.1000,1.6000,no,,8,40,−26.7 ,,https://doi.org/10.1016/j.talanta.2021.122647,,,,,
1186,Pt,oxidase,,2.95,2.95,2.95,citric acid,0,0,192.12,0.0092,0.000185400,MBTH,0.0100,0.2200,no,,8,40,−26.8,,https://doi.org/10.1016/j.talanta.2021.122647,,,,,
1187,Pt,oxidase,,2.95,2.95,2.95,citric acid,0,0,192.12,0.1369,0.000164500,TOOS + MBTH,0.1000,2.2000,no,,8,40,−26.9,,https://doi.org/10.1016/j.talanta.2021.122647,,,,,
1188,Pt,oxidase,7,3.3,3.3,3.3,chitosan,0,0,150000.00,0.201,0.000777,ascorbic acid,0.0860,0.160000000,no,1.9580000,5,,−44.8,,https://doi.org/10.1016/j.carbpol.2022.120120,,,,,
1189,Pt,oxidase,7,3.3,3.3,3.3,chitosan,0,0,200000.00,0.3850,0.000528000,ascorbic acid,0.0100,0.2500,no,1.9580000,5,,−44.8,,https://doi.org/10.1016/j.carbpol.2022.120120,,,,,
1190,CoMnO3,oxidase,5,2000,30,30,naked,0,0,0,0.1670,0.000674000,TMB,0.2500,2.5000,no,0.0500000,4,40,,,https://doi.org/10.1016/j.snb.2023.133540,,,,,
1191,H-MnO2,oxidase,6,150,150,150,naked,0,citric acid,192.12,0.7810,0.000668000,TMB,0.1000,8.0000,no,0.1000000,4,,31.3,,https://doi.org/10.1039/D0NJ02387F,,,,,
1192,Co1.5Mn1.5O4,peroxidase,7,140,140,140,naked,0,nitric acid ,63.01,0.0160,0.000018800,TMB + H2O2,0.0100,0.5000,10.000,0.0300000,4,50,,,https://doi.org/10.1016/j.snb.2021.129763,,,,,
1193,Co1.5Mn1.5O4,peroxidase,7,140,140,140,naked,0,nitric acid ,63.01,14.4600,0.000087600,H2O2 + TMB,1.0000,200.0000,10.000,0.0300000,4,50,,,https://doi.org/10.1016/j.snb.2021.129763,,,,,
1194,Co1.5Mn1.5O4,oxidase,7,140,140,140,naked,0,nitric acid ,63.01,0.0029,0.000018940,TMB,1.0000,200.0000,no,0.0300000,4,50,,,https://doi.org/10.1016/j.snb.2021.129763,,,,,
1195,Co1.5Mn1.5O4,laccase,7,140,140,140,naked,0,nitric acid ,63.01,0.0128,0.000079200,Dopamine,0.0010,0.1000,no,0.0300000,5,30,,,https://doi.org/10.1016/j.snb.2021.129763,,,,,
1196,Co1.5Mn1.5O4,catalase,7,140,140,140,naked,0,nitric acid ,63.01,210.0000,0.002641380,H2O2 + Dopamine,10.0000,800.0000,10.000,0.0300000,7,,,,https://doi.org/10.1016/j.snb.2021.129763,,,,,
1197,Pt,oxidase,,100,100,100,naked,0,citric acid,192.12,0.0550,0.000467000,TMB,0.0100,0.1600,no,,3,,-25,,https://doi.org/10.1002/chem.202104247,,,,,
1198,Pt,oxidase,,100,100,100,naked,0,citric acid,192.12,0.1220,0.000001510,TMB,0.0600,0.2400,no,,7,,-25,,https://doi.org/10.1002/chem.202104247,,,,,
1199,Pt,oxidase,,1000,100,100,Fluorenylmethoxycarbonyl diphenylalanine,,citric acid,463.50,0.0270,0.000252000,TMB,0.0100,0.1600,no,,3,,-56,,https://doi.org/10.1002/chem.202104247,,,,,
1200,Pt,oxidase,,1000,100,100,Fluorenylmethoxycarbonyl diphenylalanine,,citric acid,463.50,0.0350,0.000177000,TMB,0.0600,0.2400,no,,7,,-56,,https://doi.org/10.1002/chem.202104247,,,,,
1201,V2C,oxidase,,5000,50,50,naked,0,tetrapropylammonium hydroxide,203.36,0.1630,0.000040750,TMB,0.0100,0.6000,no,0.0375000,4,,,,https://doi.org/10.1016/j.talanta.2023.124872,,,,,
1202,Pd,catalase,,10,10,10,naked,poly(N-Vinylpyrrolidone),ascorbic acid,55000.00,135.1000,0.005900000,H2O2,5.0000,100.0000,no,0.0250000,,,,,https://doi.org/10.1021/acsnano.6b06297,,,,,
1203,Pd,catalase,,10,10,10,naked,poly(N-Vinylpyrrolidone),ascorbic acid,55000.00,102.4000,0.002200000,H2O2,5.0000,100.0000,no,0.0250000,,,,,https://doi.org/10.1021/acsnano.6b06297,,,,,
318,Ti3C2,peroxidase,6,,,,naked,DNA,Tetramethylammonium hydroxide,,33.8400,0.000045200,H2O2 + TMB,0.0010,40.0000,1.200,0.0050000,4,40,,,https://doi.org/10.1016/j.microc.2021.106238,,,,,
319,Ti3C2,peroxidase,6,,,,naked,DNA,Tetramethylammonium hydroxide,,0.9520,0.000058900,OPD + H2O2,0.0010,2.0000,10.000,0.0050000,4,40,,,https://doi.org/10.1016/j.microc.2021.106238,,,,,
320,Ti3C2,peroxidase,6,,,,ssDNA,DNA,Tetramethylammonium hydroxide,,38.0000,0.000092600,H2O2 + TMB,0.0010,40.0000,1.200,0.0050000,4,40,,,https://doi.org/10.1016/j.microc.2021.106238,,,,,
321,Ti3C2,peroxidase,6,,,,ssDNA,DNA,Tetramethylammonium hydroxide,,0.8560,0.000080400,OPD + H2O2,0.0010,2.0000,10.000,0.0050000,4,40,,,https://doi.org/10.1016/j.microc.2021.106238,,,,,
609,Au,oxidase,7,13,13,13,ss-DNA,0,0,0.00,17.6700,0.000180000,glucose,5.0000,25.0000,no,,,34,,,https://doi.org/10.1002/anie.201105121 ,,,,,
610,Au,oxidase,7,13,13,13,ds-DNA,0,0,0.00,6.9800,0.000530000,glucose,5.0000,25.0000,no,,,34,,,https://doi.org/10.1002/anie.201105121 ,,,,,
632,Au,oxidase,7,13,13,13,DNA,0,0,,6.9700,0.000630000,glucose,0.0100,0.2500,no,,7.2,25,,,https://doi.org/10.1021/nn102592h,,,,,
633,Pt,laccase,7,4.6,4.6,4.6,DNA,0,p-Dimethylaminobenzaldehyde,149.19,0.1200,0.000141500,Dichlorophenol  + aminoantipyrine,0.0010,2.0000,0.320,0.0014000,7,25,,,https://doi.org/10.1007/s10562-017-2106-5    ,,,,,
625,AuPt0.178,catalase,7,60,22,22,Cetrimonium bromide,0,l-ascorbic acid,364.45,0.0691,0.000253000,Fe2+ + apotransferrin,0.0010,0.2000,0.100,,7,37,,,https://doi.org/10.1007/s12274-015-0904-x,,,,,
348,Au,peroxidase,7,15,15,15,sodium citrate,0,0,192.12,0.0005,0.000030690,,0.0000,0.0030,,,3,25,-42.3,,https://doi.org/10.1007/s00604-021-04942-7,,,,,
1204,Fe3O4,peroxidase,7,80,80,80,naked,0,0,0.00,0.4113,0.000134000,TMB + H2O2,0.1600,1.0000,8.820,0.0100000,3.6,30,,,https://doi.org/10.1002/smll.202105673,,,,,
1205,Fe3O4,peroxidase,7,80,80,80,naked,0,0,0.00,0.3033,0.000124000,TMB + H2O2,0.1600,1.0000,8.820,0.0100000,4,30,,,https://doi.org/10.1002/smll.202105673,,,,,
1206,Fe3O4,peroxidase,7,80,80,80,naked,0,0,0.00,0.3582,0.000106000,TMB + H2O2,0.1600,1.0000,8.820,0.0100000,3.6,37,,,https://doi.org/10.1002/smll.202105673,,,,,
1207,Fe3O4,peroxidase,7,80,80,80,naked,0,0,0.00,0.7804,0.000463000,TMB + H2O2,0.1600,1.0000,8.820,0.0100000,4,37,,,https://doi.org/10.1002/smll.202105673,,,,,
1208,CoFe,peroxidase,0,2000,200,200,naked,0,0,0.00,0.9598,0.000090900,TMB + H2O2,0.1600,1.0000,8.820,0.0100000,3.6,30,,,https://doi.org/10.1002/smll.202105673,,,,,
1209,CoFe,peroxidase,0,2000,200,200,naked,0,0,0.00,0.3912,0.000314000,TMB + H2O2,0.1600,1.0000,8.820,0.0100000,4,30,,,https://doi.org/10.1002/smll.202105673,,,,,
1210,CoFe,peroxidase,0,2000,200,200,naked,0,0,0.00,0.5245,0.000149000,TMB + H2O2,0.1600,1.0000,8.820,0.0100000,3.6,37,,,https://doi.org/10.1002/smll.202105673,,,,,
1211,CoFe,peroxidase,0,2000,200,200,naked,0,0,0.00,0.8270,0.000305000,TMB + H2O2,0.1600,1.0000,8.820,0.0100000,4,37,,,https://doi.org/10.1002/smll.202105673,,,,,
1212,CoFe,peroxidase,7,2000,200,200,naked,0,0,0.00,1.0126,0.000771000,TMB + H2O2,0.1600,1.0000,8.820,0.0100000,3.6,30,,,https://doi.org/10.1002/smll.202105673,,,,,
1213,CoFe,peroxidase,7,2000,200,200,naked,0,0,0.00,0.2432,0.000675000,TMB + H2O2,0.1600,1.0000,8.820,0.0100000,4,30,,,https://doi.org/10.1002/smll.202105673,,,,,
1214,CoFe,peroxidase,7,2000,200,200,naked,0,0,0.00,0.6549,0.000548000,TMB + H2O2,0.1600,1.0000,8.820,0.0100000,3.6,37,,,https://doi.org/10.1002/smll.202105673,,,,,
1215,CoFe,peroxidase,7,2000,200,200,naked,0,0,0.00,0.3496,0.000990000,TMB + H2O2,0.1600,1.0000,8.820,0.0100000,4,37,,,https://doi.org/10.1002/smll.202105673,,,,,
1216,ZnFe2O4,peroxidase,7,10,10,10,naked,0,0,0.00,0.9147,0.000880000,TMB + H2O2,0.1600,1.0000,8.820,0.0100000,3.6,30,,,https://doi.org/10.1002/smll.202105673,,,,,
1217,ZnFe2O4,peroxidase,7,10,10,10,naked,0,0,0.00,0.6049,0.000463000,TMB + H2O2,0.1600,1.0000,8.820,0.0100000,4,30,,,https://doi.org/10.1002/smll.202105673,,,,,
1218,ZnFe2O4,peroxidase,7,10,10,10,naked,0,0,0.00,1.0328,0.000707000,TMB + H2O2,0.1600,1.0000,8.820,0.0100000,3.6,37,,,https://doi.org/10.1002/smll.202105673,,,,,
1219,ZnFe2O4,peroxidase,7,10,10,10,naked,0,0,0.00,0.8139,0.000542000,TMB + H2O2,0.1600,1.0000,8.820,0.0100000,4,37,,,https://doi.org/10.1002/smll.202105673,,,,,
1220,CeO2,peroxidase,7,200,200,10,naked,0,terephthalic acid,166.13,0.1630,0.001331000,TMB + H2O2,0.5000,3.8000,,2.0000000,,,,,https://doi.org/10.1021/acsomega.9b03252,,,,,
1221,CeO2,peroxidase,7,200,200,10,naked,0,terephthalic acid,166.13,198.3400,0.001515000,H2O2 + TMB,50.0000,600.0000,,2.0000000,,,,,https://doi.org/10.1021/acsomega.9b03252,,,,,
1222,Ce,peroxidase,7,3.5,3.5,3.5,citric acid,0,0,192.12,308.0000,no,TMB + H2O2,0.1000,0.8000,,0.2000000,7.4,,,,https://doi.org/10.1021/acsami.0c17579,,,,,
1223,Ce,peroxidase,7,3.5,3.5,3.5,citric acid,0,0,192.12,0.0200,no,H2O2 + TMB,20.0000,200.0000,,0.2000000,7.4,,,,https://doi.org/10.1021/acsami.0c17579,,,,,
