Repository: acid-design-lab/DiZyme

# DiZyme
AI-Powered Knowledge Base Enables Transparent Prediction of Nanozyme Multiple Catalytic Activity
<a href='https://dizyme.aicidlab.itmo.ru/)'>dizyme web resource</a> 
The DiZyme - web-resource for rational design of nanozymes using machine learning algorithms. <br>
It contains a unique expandable database of nanozymes with links to original articles, an
interactive clickable tool for its visualization, and a machine learning models for various levels of user
requests (explorative, detailed and customised) capable of predicting multiple catalytic activity represented as the
Michaelis-Menten (Km, mM) constant with R<sup>2</sup> 0.75 and the maximum reaction rate (Vmax, mM/s) with R<sup>2</sup>
0.77.<br><br>
Nanozymes are a unique class of materials that have already demonstrated a number of useful properties for applications in biomedicine, biosensing, clinical diagnostics, environmental monitoring and beyond. At the same time, the search for new candidates is usually associated with a large amount of tedious experimental work. To simplify experimental screening, we were the first to develop a more convenient, machine learning (ML) driven approach to search for new candidates and released the web platform, called DiZyme.

# Citation
Julia Razlivina, Andrei Dmitrenko, Vladimir Vinogradov. AI-Powered Knowledge Base Enables Transparent Prediction of Nanozyme Multiple Catalytic Activity. J. Phys. Chem. Lett. 2024, 15, XXX, 5804–5813.
DOI: <a href="https://doi.org/10.1021/acs.jpclett.4c00959">10.1021/acs.jpclett.4c00959</a>

File: models/peroxidase/perox_final.csv (part 1 of 7)
id,formula,activity,Km,Vmax,X,IR,pot2,ph,temp,dstr,cryst,lgCmin,lgCmax,Cmin,Cmax,lgCconst,Cconst,lgCcat,Ccat,lgvolume,Mcoat,Sufrace,MolWt,PEOE_VSA7,PEOE_VSA9,VSA_EState8,Kappa2,BalabanJ,MinAbsEStateIndex,MinEStateIndex,EState_VSA6,VSA_EState4,PEOE_VSA8,MinPartialCharge,EState_VSA4,SMR_VSA7,Complexity1,TPSA1,TPSA2,TPSA,XLogP,MaxEStateIndex.1,MaxEStateIndex.2,MinPartialCharge.1,MaxPartialCharge.1
1,CoFe2O4,1,0.0065,1.3763,2.757,1.071,-0.05,4,37,3,7,0.176091259,0.176091259,0.001,1.5,2,100,-4.581698709,2.62E-05,1.83835157,282.47,0.2,282.468,32.10410811,0,2.25882859,16.26491488,3.066157801,0.331506779,-0.664233856,0,0,6.420821623,-0.48123039,12.84164325,12.15204021,226,52,40.5,37.3,6.5,5.99273862,6,-0.39829863,0.037337328
2,CoFe2O4,1,0.0554,0.2643,2.757,1.071,-0.05,4,37,3,7,0.176091259,0.176091259,0.001,1.5,2,100,-4.581698709,2.62E-05,3.419637259,282.47,0.2,282.468,32.10410811,0,2.25882859,16.26491488,3.066157801,0.331506779,-0.664233856,0,0,6.420821623,-0.48123039,12.84164325,12.15204021,226,52,40.5,37.3,6.5,5.99273862,6,-0.39829863,0.037337328
3,CoFe2O4,1,0.0355,8.363,2.757,1.071,-0.05,4,37,3,7,-0.301029996,1.397940009,0.5,25,2,100,-4.581698709,2.62E-05,1.83835157,282.47,0.2,282.468,32.10410811,0,2.25882859,16.26491488,3.066157801,0.331506779,-0.664233856,0,0,6.420821623,-0.48123039,12.84164325,12.15204021,0,40.5,52,37.3,6.5,6,5.99273862,-0.254557431,-0.254557431
4,CoFe2O4,1,0.2277,0.4382,2.757,1.071,-0.05,4,37,3,7,-0.301029996,1.397940009,0.5,25,2,100,-4.581698709,2.62E-05,3.419637259,282.47,0.2,282.468,32.10410811,0,2.25882859,16.26491488,3.066157801,0.331506779,-0.664233856,0,0,6.420821623,-0.48123039,12.84164325,12.15204021,0,40.5,52,37.3,6.5,6,5.99273862,-0.254557431,-0.254557431
5,CoFe2O4,1,0.0173,1.0272,2.757,1.071,-0.05,4,37,3,7,-0.698970004,2,0.2,100,1.176091259,15,-4.581698709,2.62E-05,4.167498253,282.47,0.2,282.468,32.10410811,0,2.25882859,16.26491488,3.066157801,0.331506779,-0.664233856,0,0,6.420821623,-0.48123039,12.84164325,12.15204021,226,52,40.5,37.3,6.5,5.99273862,6,-0.39829863,0.037337328
6,CoFe2O4,1,0.0243,0.6753,2.757,1.071,-0.05,4,37,3,7,-0.698970004,2,0.2,100,1.176091259,15,-4.581698709,2.62E-05,4.519515097,282.47,0.2,282.468,32.10410811,0,2.25882859,16.26491488,3.066157801,0.331506779,-0.664233856,0,0,6.420821623,-0.48123039,12.84164325,12.15204021,226,52,40.5,37.3,6.5,5.99273862,6,-0.39829863,0.037337328
7,CoFe2O4,1,0.0348,0.6468,2.757,1.071,-0.05,4,37,3,7,-0.698970004,2,0.2,100,1.176091259,15,-4.581698709,2.62E-05,4.965415304,282.47,0.2,282.468,32.10410811,0,2.25882859,16.26491488,3.066157801,0.331506779,-0.664233856,0,0,6.420821623,-0.48123039,12.84164325,12.15204021,226,52,40.5,37.3,6.5,5.99273862,6,-0.39829863,0.037337328
8,CoFe2O4,1,0.0393,1.2813,2.757,1.071,-0.05,4,37,3,7,-0.301029996,1.397940009,0.5,25,2,100,-4.581698709,2.62E-05,4.167498253,282.47,0.2,282.468,32.10410811,0,2.25882859,16.26491488,3.066157801,0.331506779,-0.664233856,0,0,6.420821623,-0.48123039,12.84164325,12.15204021,0,40.5,52,37.3,6.5,6,5.99273862,-0.254557431,-0.254557431
9,CoFe2O4,1,0.0661,0.9203,2.757,1.071,-0.05,4,37,3,7,-0.301029996,1.397940009,0.5,25,2,100,-4.581698709,2.62E-05,4.519515097,282.47,0.2,282.468,32.10410811,0,2.25882859,16.26491488,3.066157801,0.331506779,-0.664233856,0,0,6.420821623,-0.48123039,12.84164325,12.15204021,0,40.5,52,37.3,6.5,6,5.99273862,-0.254557431,-0.254557431
10,CoFe2O4,1,0.1107,1.0422,2.757,1.071,-0.05,4,37,3,7,-0.301029996,1.397940009,0.5,25,2,100,-4.581698709,2.62E-05,4.965415304,282.47,0.2,282.468,32.10410811,0,2.25882859,16.26491488,3.066157801,0.331506779,-0.664233856,0,0,6.420821623,-0.48123039,12.84164325,12.15204021,0,40.5,52,37.3,6.5,6,5.99273862,-0.254557431,-0.254557431
11,CoFe2O4,1,0.0752,0.000255451,2.757,1.071,-0.05,6,25,3,7,-3,2,0.001,100,1.176091259,15,-2.096910013,0.008,3.438384107,0,0,0,0,0,0,0,0,0,0,0,0,0,0,0,0,0,40.5,52,0,0,6,5.99273862,-0.254557431,-0.254557431
12,MnFe2O4,1,0.0015,6.98,2.71,1.083,-0.179,3.5,37,3,7,-3,0.045322979,0.001,1.11,1,10,-3.301029996,0.0005,1.806179974,282.47,0.2,282.468,32.10410811,0,2.25882859,16.26491488,3.066157801,0.331506779,-0.664233856,0,0,6.420821623,-0.48123039,12.84164325,12.15204021,226,52,40.5,37.3,6.5,5.99273862,6,-0.39829863,0.037337328
13,MnFe2O4,1,0.0964,0.353,2.71,1.083,-0.179,3.5,37,3,7,-3,0.045322979,0.001,1.11,1,10,-3.301029996,0.0005,3.612359948,282.47,0.2,282.468,32.10410811,0,2.25882859,16.26491488,3.066157801,0.331506779,-0.664233856,0,0,6.420821623,-0.48123039,12.84164325,12.15204021,226,52,40.5,37.3,6.5,5.99273862,6,-0.39829863,0.037337328
14,MnFe2O4,1,0.0258,1.55,2.71,1.083,-0.179,3.5,37,3,7,-3,0.045322979,0.001,1.11,1,10,-3.301029996,0.0005,3.765817515,282.47,0.2,282.468,32.10410811,0,2.25882859,16.26491488,3.066157801,0.331506779,-0.664233856,0,0,6.420821623,-0.48123039,12.84164325,12.15204021,226,52,40.5,37.3,6.5,5.99273862,6,-0.39829863,0.037337328
15,MnFe2O4,1,0.0330,0.73,2.71,1.083,-0.179,3.5,37,3,7,-3,0.045322979,0.001,1.11,1,10,-3.301029996,0.0005,4.294091292,282.47,0.2,282.468,32.10410811,0,2.25882859,16.26491488,3.066157801,0.331506779,-0.664233856,0,0,6.420821623,-0.48123039,12.84164325,12.15204021,226,52,40.5,37.3,6.5,5.99273862,6,-0.39829863,0.037337328
16,MnFe2O4,1,0.1120,7.15,2.71,1.083,-0.179,3.5,37,3,7,-3,1.380211242,0.001,24,0.176091259,1.5,-3.301029996,0.0005,1.806179974,282.47,0.2,282.468,32.10410811,0,2.25882859,16.26491488,3.066157801,0.331506779,-0.664233856,0,0,6.420821623,-0.48123039,12.84164325,12.15204021,0,40.5,52,37.3,6.5,6,5.99273862,-0.254557431,-0.254557431
17,MnFe2O4,1,0.5430,0.515,2.71,1.083,-0.179,3.5,37,3,7,-3,1.380211242,0.001,24,0.176091259,1.5,-3.301029996,0.0005,3.612359948,282.47,0.2,282.468,32.10410811,0,2.25882859,16.26491488,3.066157801,0.331506779,-0.664233856,0,0,6.420821623,-0.48123039,12.84164325,12.15204021,0,40.5,52,37.3,6.5,6,5.99273862,-0.254557431,-0.254557431
18,MnFe2O4,1,0.2420,4.94,2.71,1.083,-0.179,3.5,37,3,7,-3,1.380211242,0.001,24,0.176091259,1.5,-3.301029996,0.0005,3.765817515,282.47,0.2,282.468,32.10410811,0,2.25882859,16.26491488,3.066157801,0.331506779,-0.664233856,0,0,6.420821623,-0.48123039,12.84164325,12.15204021,0,40.5,52,37.3,6.5,6,5.99273862,-0.254557431,-0.254557431
19,MnFe2O4,1,0.3040,1.76,2.71,1.083,-0.179,3.5,37,3,7,-3,1.380211242,0.001,24,0.176091259,1.5,-3.301029996,0.0005,4.294091292,282.47,0.2,282.468,32.10410811,0,2.25882859,16.26491488,3.066157801,0.331506779,-0.664233856,0,0,6.420821623,-0.48123039,12.84164325,12.15204021,0,40.5,52,37.3,6.5,6,5.99273862,-0.254557431,-0.254557431
20,MnFe2O4,1,0.6050,5.38E-05,2.71,1.083,-0.179,3.5,25,3,7,-3,-0.096910013,0.001,0.8,no,0,-1.397940009,0.04,2.334453751,192.12,0.2,192.123,0,12.84164325,0,3.853986625,4.619312135,1.144212963,-2.738425926,0,-2.738425926,0,-0.481138775,0,0,226,52,40.5,132.13,-1.7,5.99273862,6,-0.39829863,0.037337328
21,MnFe2O4,1,0.5280,2.15E-05,2.71,1.083,-0.179,3.5,25,3,7,-3,1.146128036,0.001,14,-0.096910013,0.8,-1.397940009,0.04,2.334453751,192.12,0.2,192.123,0,12.84164325,0,3.853986625,4.619312135,1.144212963,-2.738425926,0,-2.738425926,0,-0.481138775,0,0,0,40.5,52,132.13,-1.7,6,5.99273862,-0.254557431,-0.254557431
22,MgFe2O4,1,0.6700,2.09E-05,2.676,1.067,-0.349,4,45,3,7,,-0.397940009,,0.4,,,-1.397940009,0.04,7.027268042,20000,0.2,44.053,0,13.21376393,2,0.206165084,2.25,1,1,0,0,0,-0.376667636,13.21376393,0,226,52,40.5,12.53,-0.1,5.99273862,6,-0.39829863,0.037337328
23,MgFe2O4,1,0.1400,0.0001254,2.676,1.067,-0.349,4,45,3,7,-0.920818754,-0.397940009,0.12,0.4,1.079181246,12,-1.397940009,0.04,7.027268042,20000,0.2,44.053,0,13.21376393,2,0.206165084,2.25,1,1,0,0,0,-0.376667636,13.21376393,0,0,883,40.5,12.53,-0.1,11.3319983,6,-0.744035145,0.211204803
24,MgFe2O4,1,4.6100,0.0001346,2.676,1.067,-0.349,4,45,3,7,0,1.301029996,1,20,-0.397940009,0.4,-1.397940009,0.04,7.027268042,20000,0.2,44.053,0,13.21376393,2,0.206165084,2.25,1,1,0,0,0,-0.376667636,13.21376393,0,0,40.5,52,12.53,-0.1,6,5.99273862,-0.254557431,-0.254557431
25,NiFe2O4,1,0.5500,4.57E-05,2.761,1.137,-0.047,4,45,3,7,,,,,,,-1.397940009,0.04,6.903089987,20000,0.2,44.053,0,13.21376393,2,0.206165084,2.25,1,1,0,0,0,-0.376667636,13.21376393,0,226,52,40.5,12.53,-0.1,5.99273862,6,-0.39829863,0.037337328
26,NiFe2O4,1,0.4600,0.0001748,2.761,1.137,-0.047,4,45,3,7,-0.920818754,-0.397940009,0.12,0.4,1.079181246,12,-1.397940009,0.04,6.903089987,20000,0.2,44.053,0,13.21376393,2,0.206165084,2.25,1,1,0,0,0,-0.376667636,13.21376393,0,0,883,40.5,12.53,-0.1,11.3319983,6,-0.744035145,0.211204803
27,NiFe2O4,1,2.6000,0.0001411,2.761,1.137,-0.047,4,45,3,7,0,1.301029996,1,20,-0.397940009,0.4,-1.397940009,0.04,6.903089987,20000,0.2,44.053,0,13.21376393,2,0.206165084,2.25,1,1,0,0,0,-0.376667636,13.21376393,0,0,40.5,52,12.53,-0.1,6,5.99273862,-0.254557431,-0.254557431
28,ZnFe2O4,1,490.7200,6.32E-05,2.724,1.07,-0.119,4,25,3,7,0.977723605,2.802089258,9.5,634,1,10,0.221848758,1.6666667,4.879760868,0,0,0,0,0,0,0,0,0,0,0,0,0,0,0,0,0,40.5,52,0,0,6,5.99273862,-0.254557431,-0.254557431
29,ZnFe2O4,1,0.5090,9.18E-05,2.724,1.07,-0.119,4,25,3,7,1.556302501,2.831229694,36,678,2.245512668,176,0.221848758,1.6666667,4.879760868,0,0,0,0,0,0,0,0,0,0,0,0,0,0,0,0,226,52,40.5,0,0,5.99273862,6,-0.39829863,0.037337328
30,ZnFe2O4,1,0.8500,0.0001331,2.724,1.07,-0.119,4,40,3,7,-1,0.204119983,0.1,1.6,-0.698970004,0.2,-1.397940009,0.04,6.903089987,20000,0.2,106.121,0,26.42752786,1.75,5.88,1.05E-07,0.125,-0.125,0,0,0,-0.393990542,13.21376393,0,226,52,40.5,52.99,53,5.99273862,6,-0.39829863,0.037337328
31,ZnFe2O4,1,1.6600,7.74E-05,2.724,1.07,-0.119,4,40,3,7,-3,1.204119983,0.001,16,-0.494850022,0.32,-1.397940009,0.04,6.903089987,20000,0.2,106.121,0,26.42752786,1.75,5.88,1.05E-07,0.125,-0.125,0,0,0,-0.393990542,13.21376393,0,0,40.5,52,52.99,53,6,5.99273862,-0.254557431,-0.254557431
32,NiCo2O4,1,0.1420,2.22E-05,2.776,1.127,0.077,4,37,3,2,-2,0.176091259,0.01,1.5,-0.698970004,0.2,-1.698970004,0.02,6,62.07,0.2,62.068,0,13.21376393,-0.25,2.92,1.974744871,0.125,-0.125,0,0,0,-0.393990542,0,0,226,52,40.5,40.46,-1.4,5.99273862,6,-0.39829863,0.037337328
33,NiCo2O4,1,9.4060,0.0002584,2.776,1.127,0.077,4,37,3,2,-1,1.301029996,0.1,20,0.602059991,4,-1.698970004,0.02,6,62.07,0.2,62.068,0,13.21376393,-0.25,2.92,1.974744871,0.125,-0.125,0,0,0,-0.393990542,0,0,0,40.5,52,40.46,-1.4,6,5.99273862,-0.254557431,-0.254557431
34,CdCo2O4,1,0.3170,2.19E-05,2.744,1.09,0.057,4,35,1,7,-1,0.903089987,0.1,8,0.477121255,3,-0.698970004,0.2,5.795880017,200,0.2,44.053,0,13.21376393,2,0.206165084,2.25,1,1,0,0,0,-0.376667636,13.21376393,0,226,52,40.5,12.53,-0.1,5.99273862,6,-0.39829863,0.037337328
35,CdCo2O4,1,0.3250,3.75E-05,2.744,1.09,0.057,4,35,1,7,-1,0.477121255,0.1,3,0.903089987,8,-0.698970004,0.2,5.795880017,200,0.2,44.053,0,13.21376393,2,0.206165084,2.25,1,1,0,0,0,-0.376667636,13.21376393,0,0,40.5,52,12.53,-0.1,6,5.99273862,-0.254557431,-0.254557431
36,CuWO4,1,0.2000,0.00472,3.003,1.108,0.042,3,28,3,1,-2,-0.207608311,0.01,0.62,0.672097858,4.7,0,1,5.458631807,0,0,0,0,0,0,0,0,0,0,0,0,0,0,0,0,226,52,40.5,0,0,5.99273862,6,-0.39829863,0.037337328
37,CuWO4,1,0.3800,0.000113,3.003,1.108,0.042,3,28,3,1,-0.698970004,0.322219295,0.2,2.1,-0.619788758,0.24,0,1,5.458631807,0,0,0,0,0,0,0,0,0,0,0,0,0,0,0,0,0,40.5,52,0,0,6,5.99273862,-0.254557431,-0.254557431
38,FeWO4,1,1.1800,0.0001148,2.992,1.117,-0.09,3,40,3,2,-1.698970004,-0.22184875,0.02,0.6,2.568201724,370,-1.420216403,0.038,10.60205999,0,0,0,0,0,0,0,0,0,0,0,0,0,0,0,0,226,52,40.5,0,0,5.99273862,6,-0.39829863,0.037337328
39,FeWO4,1,0.5900,2.18E-05,2.992,1.117,-0.09,3,40,3,2,-0.698970004,1,0.2,10,-0.721246399,0.19,-1.420216403,0.038,10.60205999,0,0,0,0,0,0,0,0,0,0,0,0,0,0,0,0,0,40.5,52,0,0,6,5.99273862,-0.254557431,-0.254557431
40,Co2V2O7,1,0.3110,2.58E-05,2.827,1.086,-0.096,5,30,3,2,-1.301029996,-0.397940009,0.05,0.4,0.903089987,8,-1.522878745,0.03,7.193820026,0,0,0,0,0,0,0,0,0,0,0,0,0,0,0,0,226,52,40.5,0,0,5.99273862,6,-0.39829863,0.037337328
41,Co2V2O7,1,0.6690,1.25E-05,2.827,1.086,-0.096,5,30,3,2,-0.301029996,0.84509804,0.5,7,-0.301029996,0.5,-1.522878745,0.03,7.193820026,0,0,0,0,0,0,0,0,0,0,0,0,0,0,0,0,0,40.5,52,0,0,6,5.99273862,-0.254557431,-0.254557431
42,FeVO4,1,0.6910,2.51E-05,2.87,1.084,-0.048,4,25,1,3,-1,-0.096910013,0.1,0.8,1,10,-1,0.1,7.301029996,0,0,0,0,0,0,0,0,0,0,0,0,0,0,0,0,226,52,40.5,0,0,5.99273862,6,-0.39829863,0.037337328
43,FeVO4,1,0.0732,2.72E-05,2.87,1.084,-0.048,4,25,1,3,1,2.397940009,10,250,-0.096910013,0.8,-1,0.1,7.301029996,0,0,0,0,0,0,0,0,0,0,0,0,0,0,0,0,0,40.5,52,0,0,6,5.99273862,-0.254557431,-0.254557431
44,AgVO3,1,0.3330,no,2.776,1.15,0.11,4,25,3,2,-1.301029996,0,0.05,1,-0.22184875,0.6,-1.698970004,0.02,8.698970004,0,0,0,0,0,0,0,0,0,0,0,0,0,0,0,0,226,52,40.5,0,0,5.99273862,6,-0.39829863,0.037337328
45,AgVO3,1,1.3000,no,2.776,1.15,0.11,4,25,3,2,-1.301029996,0,0.05,1,-0.397940009,0.4,-1.698970004,0.02,8.698970004,0,0,0,0,0,0,0,0,0,0,0,0,0,0,0,0,0,40.5,52,0,0,6,5.99273862,-0.254557431,-0.254557431
46,AgVO3,1,0.0412,no,2.776,1.15,0.11,4,25,1,2,-2,-0.522878745,0.01,0.3,0.903089987,8,-2.346787486,0.0045,6.367877507,0,0,0,0,0,0,0,0,0,0,0,0,0,0,0,0,226,52,40.5,0,0,5.99273862,6,-0.39829863,0.037337328
47,AgVO3,1,5.2910,no,2.776,1.15,0.11,4,25,1,2,0,1.698970004,1,50,-1,0.1,-2.346787486,0.0045,6.367877507,0,0,0,0,0,0,0,0,0,0,0,0,0,0,0,0,0,40.5,52,0,0,6,5.99273862,-0.254557431,-0.254557431
48,CoMoO4,1,0.0770,0.0005105,2.967,1.109,-0.021,4,25,1,2,-1,-0.096910013,0.1,0.8,1.301029996,20,-1.823908741,0.015,8.653212514,0,0,0,0,0,0,0,0,0,0,0,0,0,0,0,0,226,52,40.5,0,0,5.99273862,6,-0.39829863,0.037337328
49,AgVO3,1,8.0300,no,2.776,1.15,0.11,5,25,1,2,-0.22184875,0.204119983,0.6,1.6,1,10,-0.522878745,0.3,7.176091259,0,0,0,0,0,0,0,0,0,0,0,0,0,0,0,0,226,52,40.5,0,0,5.99273862,6,-0.39829863,0.037337328
50,AgVO3,1,14.0000,no,2.776,1.15,0.11,5,25,1,2,0,1.698970004,1,50,-0.096910013,0.8,-0.522878745,0.3,7.176091259,0,0,0,0,0,0,0,0,0,0,0,0,0,0,0,0,0,40.5,52,0,0,6,5.99273862,-0.254557431,-0.254557431
51,CoMoO4,1,1.1150,0.0001162,2.967,1.109,-0.021,4,25,1,2,0,1.698970004,1,50,0.903089987,8,-1.823908741,0.015,8.653212514,0,0,0,0,0,0,0,0,0,0,0,0,0,0,0,0,0,40.5,52,0,0,6,5.99273862,-0.254557431,-0.254557431
52,CuMnO2,1,0.5770,8.15E-05,2.582,1.09,-0.21,4.5,25,2,2,-1,0.176091259,0.1,1.5,2,100,-2,0.01,4.204119983,0,0,0,0,0,0,0,0,0,0,0,0,0,0,0,0,226,52,40.5,0,0,5.99273862,6,-0.39829863,0.037337328
53,CuMnO2,1,27.6530,0.0002765,2.582,1.09,-0.21,4.5,25,2,2,0,2.301029996,1,200,2.698970004,500,-2,0.01,4.204119983,0,0,0,0,0,0,0,0,0,0,0,0,0,0,0,0,0,40.5,52,0,0,6,5.99273862,-0.254557431,-0.254557431
54,Cu0.89Zn0.11O,1,10.0000,2.88E-05,2.656,1.066,0.11,4.65,25,3,5,-0.698970004,1,0.2,10,2.301029996,200,-1,0.1,2.62518379,0,0,0,0,0,0,0,0,0,0,0,0,0,0,0,0,226,52,40.5,0,0,5.99273862,6,-0.39829863,0.037337328
55,Cu0.89Zn0.11O,1,71.0000,3.00E-06,2.656,1.066,0.11,4.65,25,3,5,1,2,10,100,1,10,-1,0.1,2.62518379,0,0,0,0,0,0,0,0,0,0,0,0,0,0,0,0,0,40.5,52,0,0,6,5.99273862,-0.254557431,-0.254557431
56,Fe2(MoO4)3,1,1.1260,3.73E-05,3.025,1.111,0.023,4,25,1,3,-1,-0.096910013,0.1,0.8,1,10,-0.522878745,0.3,7.903089987,0,0,0,0,0,0,0,0,0,0,0,0,0,0,0,0,226,52,40.5,0,0,5.99273862,6,-0.39829863,0.037337328
57,Fe2(MoO4)3,1,0.1060,7.51E-05,3.025,1.111,0.023,4,25,1,3,0.301029996,1.698970004,2,50,0.903089987,8,-0.522878745,0.3,7.903089987,0,0,0,0,0,0,0,0,0,0,0,0,0,0,0,0,0,40.5,52,0,0,6,5.99273862,-0.254557431,-0.254557431
58,(CeO2)0.10/CoO,1,0.2450,0.0001478,,,-0.215,5,25,3,7,-1,0,0.1,1,-1.698970004,0.02,-1.522878745,0.03,8.334453751,0,0,0,0,0,0,0,0,0,0,0,0,0,0,0,0,0,40.5,52,0,0,6,5.99273862,-0.254557431,-0.254557431
59,(CeO2)0.10/CoO,1,0.1330,0.001101,,,-0.215,5,25,3,7,-1.698970004,-0.698970004,0.02,0.2,1.301029996,20,-1.522878745,0.03,8.334453751,0,0,0,0,0,0,0,0,0,0,0,0,0,0,0,0,226,52,40.5,0,0,5.99273862,6,-0.39829863,0.037337328
60,CoO/CeO2,1,1.8100,2.70E-05,,,-0.215,3.6,25,1,7,-0.522878745,0.477121255,0.3,3,-1,0.1,-1.07918142,0.0833333,7.176091259,0,0,0,0,0,0,0,0,0,0,0,0,0,0,0,0,226,52,40.5,0,0,5.99273862,6,-0.39829863,0.037337328
61,CoO/CeO2,1,0.0210,2.80E-05,,,-0.215,3.6,25,1,7,-2,-0.886056648,0.01,0.13,0.477121255,3,-1.07918142,0.0833333,7.176091259,0,0,0,0,0,0,0,0,0,0,0,0,0,0,0,0,0,40.5,52,0,0,6,5.99273862,-0.254557431,-0.254557431
62,Co3O4/CeO2,1,0.3600,0.0001666,,,-0.29,6,30,1,7,0,0.477121255,1,3,0.079181246,1.2,0.477121255,3,7.903089987,,0.2,111.144,12.62077651,0,4.36162037,1.987228406,2.536681979,0.208333333,0.208333333,11.09986462,0,12.96557803,-0.319671229,12.96557803,12.77889057,226,52,40.5,20.31,0.4,5.99273862,6,-0.39829863,0.037337328
63,Co3O4/CeO2,1,132.2100,4.34E-05,,,-0.29,6,30,1,7,1.698970004,2.698970004,50,500,-0.096910013,0.8,0.477121255,3,7.026975382,,0.2,111.144,12.62077651,0,4.36162037,1.987228406,2.536681979,0.208333333,0.208333333,11.09986462,0,12.96557803,-0.319671229,12.96557803,12.77889057,0,40.5,52,20.31,0.4,6,5.99273862,-0.254557431,-0.254557431
64,Fe3O4@CeO2,1,0.1500,6.40E-06,,,-0.29,3.5,40,3,7,-1.301029996,0,0.05,1,1.698970004,50,-0.779255588,0.1662434,8.398021648,0,0,0,0,0,0,0,0,0,0,0,0,0,0,0,0,226,52,40.5,0,0,5.99273862,6,-0.39829863,0.037337328
65,Fe3O4@CeO2,1,1.1300,0.000125,,,-0.29,3.5,40,3,7,-0.301029996,0.602059991,0.5,4,2,100,-0.779255588,0.1662434,8.398021648,0,0,0,0,0,0,0,0,0,0,0,0,0,0,0,0,0,40.5,52,0,0,6,5.99273862,-0.254557431,-0.254557431
66,Pd/CeO2,1,0.3900,5.94E-05,,,0.27,4,30,3,7,-2,0,0.01,1,2.514547753,327,-2.777283529,0.00167,4.63357954,0,0,0,0,0,0,0,0,0,0,0,0,0,0,0,0,226,52,40.5,0,0,5.99273862,6,-0.39829863,0.037337328
67,Pd/CeO2,1,9.4300,1.91E-05,,,0.27,4,30,3,7,-3,3,0.001,1000,-0.777283529,0.17,-2.777283529,0.00167,4.63357954,0,0,0,0,0,0,0,0,0,0,0,0,0,0,0,0,0,40.5,52,0,0,6,5.99273862,-0.254557431,-0.254557431
68,Ce-Fe3O4,1,0.0180,1.25E-05,,,,4,25,3,7,-2.301029996,-0.522878745,0.005,0.3,-0.397940009,0.4,-1.823908741,0.015,3.528273777,0,0,0,0,0,0,0,0,0,0,0,0,0,0,0,0,226,52,40.5,0,0,5.99273862,6,-0.39829863,0.037337328
69,Ce-Fe3O4,1,6.9420,0.0005,,,,4,25,3,7,-2.301029996,-0.397940009,0.005,0.4,-0.698970004,0.2,-1.823908741,0.015,3.528273777,0,0,0,0,0,0,0,0,0,0,0,0,0,0,0,0,0,40.5,52,0,0,6,5.99273862,-0.254557431,-0.254557431
70,Fe3O4-MnO2,1,0.1010,5.70E-06,,,0.016,4,40,3,4,-1.301029996,-0.522878745,0.05,0.3,1.301029996,20,-0.779255588,0.1662434,9.903089987,0,0,0,0,0,0,0,0,0,0,0,0,0,0,0,0,226,52,40.5,0,0,5.99273862,6,-0.39829863,0.037337328
71,Fe3O4-MnO2,1,0.0410,2.94E-05,,,0.016,4,40,3,4,-3,0,0.001,1,-0.522878745,0.3,-0.779255588,0.1662434,9.903089987,0,0,0,0,0,0,0,0,0,0,0,0,0,0,0,0,0,40.5,52,0,0,6,5.99273862,-0.254557431,-0.254557431
72,Pt-WO2.72,1,0.1050,no,,,1.2,4,40,3,2,-0.522878745,-0.522878745,0.3,0.3,1.301029996,20,-2.301029996,0.005,3.938019097,0,0,0,0,0,0,0,0,0,0,0,0,0,0,0,0,226,52,40.5,0,0,5.99273862,6,-0.39829863,0.037337328
73,Pt-WO2.72,1,8.4500,no,,,1.2,4,40,3,2,1.301029996,1.301029996,20,20,-0.522878745,0.3,-2.301029996,0.005,3.938019097,0,0,0,0,0,0,0,0,0,0,0,0,0,0,0,0,0,40.5,52,0,0,6,5.99273862,-0.254557431,-0.254557431
74,Fe3O4,1,0.1070,3.62E-05,2.75,1.32,,4,25,3,7,-2.301029996,-0.522878745,0.005,0.3,-0.397940009,0.4,-1.823908741,0.015,3.528273777,0,0,0,0,0,0,0,0,0,0,0,0,0,0,0,0,226,52,40.5,0,0,5.99273862,6,-0.39829863,0.037337328
75,Fe3O4,1,155.0000,9.11E-05,2.75,1.32,,4,25,3,7,-2.301029996,-0.397940009,0.005,0.4,-0.698970004,0.2,-1.823908741,0.015,3.528273777,0,0,0,0,0,0,0,0,0,0,0,0,0,0,0,0,0,40.5,52,0,0,6,5.99273862,-0.254557431,-0.254557431
76,Fe3O4,1,0.2300,no,2.75,1.32,,4,25,3,7,-0.088309841,-0.088309841,0.816,0.816,2.72427587,530,-1.936418972,0.0115766,6.684430823,0,0,0,0,0,0,0,0,0,0,0,0,0,0,0,0,226,52,40.5,0,0,5.99273862,6,-0.39829863,0.037337328
77,Fe3O4,1,0.4600,no,2.75,1.32,,4,25,3,7,-0.088309841,-0.088309841,0.816,0.816,2.72427587,530,-1.936418972,0.0115766,6.868193602,0,0,0,0,0,0,0,0,0,0,0,0,0,0,0,0,226,52,40.5,0,0,5.99273862,6,-0.39829863,0.037337328
78,Fe3O4,1,0.5800,no,2.75,1.32,,4,25,3,7,-0.088309841,-0.088309841,0.816,0.816,2.72427587,530,-1.936418972,0.0115766,7.04374556,0,0,0,0,0,0,0,0,0,0,0,0,0,0,0,0,226,52,40.5,0,0,5.99273862,6,-0.39829863,0.037337328
79,Fe3O4,1,3.8900,0.0001493,2.75,1.32,,4,40,3,7,-1.301029996,-0.522878745,0.05,0.3,1.301029996,20,-0.779255588,0.1662434,7.175979217,0,0,0,0,0,0,0,0,0,0,0,0,0,0,0,0,226,52,40.5,0,0,5.99273862,6,-0.39829863,0.037337328
80,Fe3O4,1,2.4600,9.62E-05,2.75,1.32,,4,40,3,7,-3,0,0.001,1,-0.522878745,0.3,-0.779255588,0.1662434,7.175979217,0,0,0,0,0,0,0,0,0,0,0,0,0,0,0,0,0,40.5,52,0,0,6,5.99273862,-0.254557431,-0.254557431
81,MnO2,1,1.4100,3.96E-05,2.81,1.063,0.016,4,40,3,4,-1.301029996,-0.522878745,0.05,0.3,1.301029996,20,-0.779255588,0.1662434,9.903089987,0,0,0,0,0,0,0,0,0,0,0,0,0,0,0,0,226,52,40.5,0,0,5.99273862,6,-0.39829863,0.037337328
82,MnO2,1,1.3400,7.75E-05,2.81,1.063,0.016,4,40,3,4,-3,0,0.001,1,-0.522878745,0.3,-0.779255588,0.1662434,9.903089987,0,0,0,0,0,0,0,0,0,0,0,0,0,0,0,0,0,40.5,52,0,0,6,5.99273862,-0.254557431,-0.254557431
83,CuO,1,25.0000,0.0001049,2.67,1.065,0.17,4.65,37,3,2,-0.698970004,1,0.2,10,2.301029996,200,-1,0.1,2.096910013,0,0,0,0,0,0,0,0,0,0,0,0,0,0,0,0,226,52,40.5,0,0,5.99273862,6,-0.39829863,0.037337328
84,CuO,1,400.0000,0.000161,2.67,1.065,0.17,4.65,37,3,2,1,2,10,100,1,10,-1,0.1,2.096910013,0,0,0,0,0,0,0,0,0,0,0,0,0,0,0,0,0,40.5,52,0,0,6,5.99273862,-0.254557431,-0.254557431
85,GeO2,1,0.4200,0.00023397,2.963,1.063,,4,37,1,4,-3,0,0.001,1,0.602059991,4,-1,0.1,7,0,0,0,0,0,0,0,0,0,0,0,0,0,0,0,0,226,52,40.5,0,0,5.99273862,6,-0.39829863,0.037337328
86,GeO2,1,1.7500,0.000234,2.963,1.063,,4,37,1,4,-3,0.602059991,0.001,4,0,1,-1,0.1,7,0,0,0,0,0,0,0,0,0,0,0,0,0,0,0,0,0,40.5,52,0,0,6,5.99273862,-0.254557431,-0.254557431
87,MoO2,1,0.0140,4.10E-06,3.013,1.103,-0.024,4,25,3,2,-2,-0.920818754,0.01,0.12,-1.698970004,0.02,-1.591760035,0.0256,4.285461529,0,0,0,0,0,0,0,0,0,0,0,0,0,0,0,0,0,40.5,52,0,0,6,5.99273862,-0.254557431,-0.254557431
88,MoO2,1,8.8500,5.20E-05,3.013,1.103,-0.024,4,25,3,2,-0.698970004,0.230448921,0.2,1.7,-0.096910013,0.8,-1.591760035,0.0256,4.285461529,0,0,0,0,0,0,0,0,0,0,0,0,0,0,0,0,226,52,40.5,0,0,5.99273862,6,-0.39829863,0.037337328
89,WO3,1,10.6000,1.53E-05,3.17,1.13,-0.022,2,25,1,4,-0.698970004,0.146128036,0.2,1.4,-1.22184875,0.06,-2.795880017,0.0016,3.033423755,0,0,0,0,0,0,0,0,0,0,0,0,0,0,0,0,226,52,40.5,0,0,5.99273862,6,-0.39829863,0.037337328
90,WO3,1,1260.0000,3.00E-05,3.17,1.13,-0.022,2,25,1,4,-1.698970004,-0.853871964,0.02,0.14,0.146128036,1.4,-2.795880017,0.0016,3.033423755,0,0,0,0,0,0,0,0,0,0,0,0,0,0,0,0,0,40.5,52,0,0,6,5.99273862,-0.254557431,-0.254557431
91,WO2.92,1,0.7900,no,3.17,1.13,-0.022,6,37,3,7,-3,0.602059991,0.001,4,0.602059991,4,-0.455931956,0.35,0.371554923,0,0,0,0,0,0,0,0,0,0,0,0,0,0,0,0,0,883,40.5,0,0,11.3319983,6,-0.744035145,0.211204803
92,WO2.92,1,1.2600,no,3.17,1.13,-0.022,6,37,3,7,-3,0.77815125,0.001,6,-0.096910013,0.8,-0.455931956,0.35,0.371554923,0,0,0,0,0,0,0,0,0,0,0,0,0,0,0,0,0,40.5,52,0,0,6,5.99273862,-0.254557431,-0.254557431
93,W18O49,1,0.0030,0.00124,3.15,1.284,,4,35,3,2,-1.602059991,-0.096910013,0.025,0.8,1.698970004,50,-1.301029996,0.05,6,0,0,0,0,0,0,0,0,0,0,0,0,0,0,0,0,226,52,40.5,0,0,5.99273862,6,-0.39829863,0.037337328
94,W18O49,1,8.7340,0.00122,3.15,1.284,,4,35,3,2,0.511883361,2.301029996,3.25,200,-0.22184875,0.6,-1.301029996,0.05,6,0,0,0,0,0,0,0,0,0,0,0,0,0,0,0,0,0,40.5,52,0,0,6,5.99273862,-0.254557431,-0.254557431
95,Au,1,0.2000,5.59E-05,2.54,1.51,1.69,3.6,25,3,7,-0.233587153,-0.233587153,0.584,0.584,2.571708832,373,-1.320572103,0.0478,3.438384107,192.12,0.2,192.123,0,12.84164325,0,3.853986625,4.619312135,1.144212963,-2.738425926,0,-2.738425926,0,-0.481138775,0,0,226,52,40.5,132.13,-1.7,5.99273862,6,-0.39829863,0.037337328
96,Au,1,572.9800,9.77E-05,2.54,1.51,1.69,3.6,25,3,7,2.571708832,2.571708832,373,373,-0.233587153,0.58,-1.320572103,0.0478,3.438384107,192.12,0.2,192.123,0,12.84164325,0,3.853986625,4.619312135,1.144212963,-2.738425926,0,-2.738425926,0,-0.481138775,0,0,0,40.5,52,132.13,-1.7,6,5.99273862,-0.254557431,-0.254557431
97,Au,1,92.3000,3.11E-05,2.54,1.51,1.69,3.6,25,3,7,-0.233587153,-0.233587153,0.584,0.584,2.571708832,373,-1.320572103,0.0478,3.438384107,0,0,0,0,0,0,0,0,0,0,0,0,0,0,0,0,0,883,40.5,0,0,11.3319983,6,-0.744035145,0.211204803
98,Au,1,546.6000,5.04E-05,2.54,1.51,1.69,3.6,25,3,7,2.571708832,2.571708832,373,373,-0.233587153,0.58,-1.320572103,0.0478,3.438384107,0,0,0,0,0,0,0,0,0,0,0,0,0,0,0,0,0,40.5,52,0,0,6,5.99273862,-0.254557431,-0.254557431
99,Fe2O3,1,0.2980,7.36E-05,2.796,1.07,-0.014,3.5,25,3,7,-2,0,0.01,1,2.84509804,700,-2.301029996,0.005,3.484104007,0,0,0,0,0,0,0,0,0,0,0,0,0,0,0,0,226,52,40.5,0,0,5.99273862,6,-0.39829863,0.037337328
100,Fe2O3,1,146.7000,6.37E-05,2.796,1.07,-0.014,3.5,25,3,7,1,3,10,1000,-0.096910013,0.8,-2.301029996,0.005,3.484104007,0,0,0,0,0,0,0,0,0,0,0,0,0,0,0,0,0,40.5,52,0,0,6,5.99273862,-0.254557431,-0.254557431
101,Fe2O3,1,0.0997,0.00052,2.796,1.07,-0.014,3.5,25,3,7,-1.698970004,0.041392685,0.02,1.1,2.698970004,500,-1.204119983,0.0625,3.36909279,0,0,0,0,0,0,0,0,0,0,0,0,0,0,0,0,226,52,40.5,0,0,5.99273862,6,-0.39829863,0.037337328
102,Fe2O3,1,144.3000,1.84E-05,2.796,1.07,-0.014,3.5,25,3,7,-1,2.84509804,0.1,700,-0.15490196,0.7,-1.204119983,0.0625,3.36909279,0,0,0,0,0,0,0,0,0,0,0,0,0,0,0,0,0,40.5,52,0,0,6,5.99273862,-0.254557431,-0.254557431
103,Fe2O3,1,0.5304,5.43E-05,2.796,1.07,-0.014,3.5,25,3,5,-1.522878745,0.079181246,0.03,1.2,2.698970004,500,-1.204119983,0.0625,3.30871015,0,0,0,0,0,0,0,0,0,0,0,0,0,0,0,0,226,52,40.5,0,0,5.99273862,6,-0.39829863,0.037337328
104,Fe2O3,1,127.9200,3.77E-05,2.796,1.07,-0.014,3.5,25,3,5,-1,2.84509804,0.1,700,-0.15490196,0.7,-1.204119983,0.0625,3.30871015,0,0,0,0,0,0,0,0,0,0,0,0,0,0,0,0,0,40.5,52,0,0,6,5.99273862,-0.254557431,-0.254557431
105,Fe2O3,1,0.7680,5.00E-06,2.796,1.07,-0.014,4,37,3,5,-0.698970004,0.698970004,0.2,5,2.944482672,880,-2.319664487,0.00479,6.124178055,0,0,0,0,0,0,0,0,0,0,0,0,0,0,0,0,226,52,40.5,0,0,5.99273862,6,-0.39829863,0.037337328
106,Fe2O3,1,0.9570,6.30E-06,2.796,1.07,-0.014,4,37,3,5,-0.698970004,0.698970004,0.2,5,2.944482672,880,-2.319664487,0.00479,6,0,0,0,0,0,0,0,0,0,0,0,0,0,0,0,0,226,52,40.5,0,0,5.99273862,6,-0.39829863,0.037337328
107,Fe2O3,1,0.2570,1.65E-05,2.796,1.07,-0.014,4,37,1,5,-0.698970004,0.698970004,0.2,5,2.944482672,880,-2.319664487,0.00479,5.562506984,0,0,0,0,0,0,0,0,0,0,0,0,0,0,0,0,226,52,40.5,0,0,5.99273862,6,-0.39829863,0.037337328
108,Fe2O3,1,0.3170,1.53E-05,2.796,1.07,-0.014,4,37,1,5,-0.698970004,0.698970004,0.2,5,2.944482672,880,-2.319664487,0.00479,5.472756449,0,0,0,0,0,0,0,0,0,0,0,0,0,0,0,0,226,52,40.5,0,0,5.99273862,6,-0.39829863,0.037337328
109,Fe2O3,1,0.5180,1.06E-05,2.796,1.07,-0.014,4,37,1,5,-0.698970004,0.698970004,0.2,5,2.944482672,880,-2.319664487,0.00479,5.398287305,0,0,0,0,0,0,0,0,0,0,0,0,0,0,0,0,226,52,40.5,0,0,5.99273862,6,-0.39829863,0.037337328
110,Fe3O4,1,0.0980,3.44E-05,2.75,1.32,,3.5,40,3,7,-1.301029996,-0.096910013,0.05,0.8,2.72427587,530,-1.397940009,0.04,7.431363764,0,0,0,0,0,0,0,0,0,0,0,0,0,0,0,0,226,52,40.5,0,0,5.99273862,6,-0.39829863,0.037337328
111,Fe3O4,1,154.0000,9.78E-05,2.75,1.32,,3.5,40,3,7,0,3.354108439,1,2260,-0.088309841,0.82,-1.397940009,0.04,7.431363764,0,0,0,0,0,0,0,0,0,0,0,0,0,0,0,0,0,40.5,52,0,0,6,5.99273862,-0.254557431,-0.254557431
112,Fe3O4,1,0.3740,2.60E-05,2.75,1.32,,7.4,30,3,7,-1,0.301029996,0.1,2,2.397940009,250,-1.522878745,0.03,3.341830057,0,0,0,0,0,0,0,0,0,0,0,0,0,0,0,0,226,52,40.5,0,0,5.99273862,6,-0.39829863,0.037337328
113,Fe3O4,1,54.6000,1.80E-05,2.75,1.32,,7.4,30,3,7,0,2.77815125,1,600,0,1,-1.522878745,0.03,3.341830057,0,0,0,0,0,0,0,0,0,0,0,0,0,0,0,0,0,40.5,52,0,0,6,5.99273862,-0.254557431,-0.254557431
114,Fe3O4,1,0.2600,3.51E-06,2.75,1.32,,4,25,3,7,-2,-0.096910013,0.01,0.8,1,10,-1.301029996,0.05,8.096910013,0,0,0,0,0,0,0,0,0,0,0,0,0,0,0,0,226,52,40.5,0,0,5.99273862,6,-0.39829863,0.037337328
115,Fe3O4,1,6.6600,1.29E-06,2.75,1.32,,4,25,3,7,-3,2.301029996,0.001,200,-0.301029996,0.5,-1.301029996,0.05,8.096910013,0,0,0,0,0,0,0,0,0,0,0,0,0,0,0,0,0,40.5,52,0,0,6,5.99273862,-0.254557431,-0.254557431
116,Fe3O4,1,0.2950,7.20E-06,2.75,1.32,,4,25,3,7,-1.301029996,0,0.05,1,1,10,-1.301029996,0.05,4.431363764,0,0,0,0,0,0,0,0,0,0,0,0,0,0,0,0,226,52,40.5,0,0,5.99273862,6,-0.39829863,0.037337328
117,Fe3O4,1,0.2700,3.50E-05,2.75,1.32,,4,25,3,7,-1.301029996,0,0.05,1,1,10,-1.301029996,0.05,4.431363764,0,0,0,0,0,0,0,0,0,0,0,0,0,0,0,0,0,883,40.5,0,0,11.3319983,6,-0.744035145,0.211204803
118,Fe3O4,1,0.2330,0.000176,2.75,1.32,,3.6,25,3,7,-2,0.230448921,0.01,1.7,2.822037248,663.8,-2.879426069,0.00132,2.725455057,0,0,0,0,0,0,0,0,0,0,0,0,0,0,0,0,226,52,40.5,0,0,5.99273862,6,-0.39829863,0.037337328
119,Fe3O4,1,479.9100,0.000275,2.75,1.32,,3.6,25,3,7,-3,2.84509804,0.001,700,0.218272854,1.65,-2.879426069,0.00132,2.725455057,0,0,0,0,0,0,0,0,0,0,0,0,0,0,0,0,0,40.5,52,0,0,6,5.99273862,-0.254557431,-0.254557431
120,Co3O4,1,0.1030,0.000256,2.771,1.299,,3.6,25,3,7,-2,0.230448921,0.01,1.7,2.822037248,663.8,-2.879426069,0.00132,2.571997489,0,0,0,0,0,0,0,0,0,0,0,0,0,0,0,0,226,52,40.5,0,0,5.99273862,6,-0.39829863,0.037337328
121,Co3O4,1,173.5100,0.000189,2.771,1.299,,3.6,25,3,7,-3,2.84509804,0.001,700,0.218272854,1.65,-2.879426069,0.00132,2.571997489,0,0,0,0,0,0,0,0,0,0,0,0,0,0,0,0,0,40.5,52,0,0,6,5.99273862,-0.254557431,-0.254557431
122,NiO,1,0.0180,2.40E-05,2.675,1.305,-0.13,4,30,3,7,-1.301029996,-0.698970004,0.05,0.2,2,100,-0.720159282,0.1904762,3.528273777,0,0,0,0,0,0,0,0,0,0,0,0,0,0,0,0,226,52,40.5,0,0,5.99273862,6,-0.39829863,0.037337328
123,NiO,1,1.7700,no,2.675,1.305,-0.13,4,30,3,7,1,1.875061263,10,75,1,10,-0.720159282,0.1904762,3.528273777,0,0,0,0,0,0,0,0,0,0,0,0,0,0,0,0,0,40.5,52,0,0,6,5.99273862,-0.254557431,-0.254557431
124,Co3O4/CeO2,1,0.3600,no,,,-0.29,4,25,1,7,-2,-0.698970004,0.01,0.2,2.944482672,880,0.477121255,3,8.477121255,0,0,0,0,0,0,0,0,0,0,0,0,0,0,0,0,226,52,40.5,0,0,5.99273862,6,-0.39829863,0.037337328
125,Co3O4/CeO2,1,132.2100,4.34E-05,,,-0.29,4,25,1,7,2.944482672,2.944482672,880,880,1.176091259,15,0.477121255,3,8.477121255,0,0,0,0,0,0,0,0,0,0,0,0,0,0,0,0,0,40.5,52,0,0,6,5.99273862,-0.254557431,-0.254557431
126,Co3O4,1,0.5100,0.0001241,2.771,1.299,,6,30,2,7,0,0.477121255,1,3,0.079181246,1.2,0.477121255,3,5.176091259,,0.2,111.144,12.62077651,0,4.36162037,1.987228406,2.536681979,0.208333333,0.208333333,11.09986462,0,12.96557803,-0.319671229,12.96557803,12.77889057,226,52,40.5,20.31,0.4,5.99273862,6,-0.39829863,0.037337328
127,Co3O4,1,140.5600,3.43E-05,2.771,1.299,,6,30,2,7,1.698970004,2.698970004,50,500,-0.096910013,0.8,0.477121255,3,4.444154137,,0.2,111.144,12.62077651,0,4.36162037,1.987228406,2.536681979,0.208333333,0.208333333,11.09986462,0,12.96557803,-0.319671229,12.96557803,12.77889057,0,40.5,52,20.31,0.4,6,5.99273862,-0.254557431,-0.254557431
128,CeO2,1,0.4200,0.0001374,2.667,1.177,-0.29,6,30,3,7,0,0.477121255,1,3,0.079181246,1.2,0.477121255,3,2.334453751,,0.2,111.144,12.62077651,0,4.36162037,1.987228406,2.536681979,0.208333333,0.208333333,11.09986462,0,12.96557803,-0.319671229,12.96557803,12.77889057,226,52,40.5,20.31,0.4,5.99273862,6,-0.39829863,0.037337328
129,CeO2,1,138.3100,3.98E-05,2.667,1.177,-0.29,6,30,3,7,1.698970004,2.698970004,50,500,-0.096910013,0.8,0.477121255,3,2.334453751,,0.2,111.144,12.62077651,0,4.36162037,1.987228406,2.536681979,0.208333333,0.208333333,11.09986462,0,12.96557803,-0.319671229,12.96557803,12.77889057,0,40.5,52,20.31,0.4,6,5.99273862,-0.254557431,-0.254557431
130,Co3O4,1,0.0630,1.90E-05,2.771,1.299,,0,25,3,7,-2,0.431363764,0.01,2.7,2,100,-1.698970004,0.02,2.757234277,0,0,0,0,0,0,0,0,0,0,0,0,0,0,0,0,226,52,40.5,0,0,5.99273862,6,-0.39829863,0.037337328
131,Co3O4,1,0.6100,3.20E-05,2.771,1.299,,0,25,3,7,-1.698970004,0.431363764,0.02,2.7,2,100,-1.698970004,0.02,2.757234277,0,0,0,0,0,0,0,0,0,0,0,0,0,0,0,0,62,52,40.5,0,0,5.394814815,6,-0.397062581,0.054727625
132,Co3O4,1,0.0790,no,2.771,1.299,,4,40,3,7,-3.522878745,-2.283996656,0.0003,0.0052,-2.22184875,0.01,-1.963526808,0.0108761,4.478281167,1300000,0.2,111.144,12.62077651,0,4.36162037,1.987228406,2.536681979,0.208333333,0.208333333,11.09986462,0,12.96557803,-0.319671229,12.96557803,12.77889057,0,40.5,52,20.31,0.4,6,5.99273862,-0.254557431,-0.254557431
133,Co3O4,1,0.0150,no,2.771,1.299,,4,40,3,7,-3.522878745,-2.207608311,0.0003,0.0062,-2.301029996,0.01,-1.963526808,0.0108761,4.478281167,1300000,0.2,111.144,12.62077651,0,4.36162037,1.987228406,2.536681979,0.208333333,0.208333333,11.09986462,0,12.96557803,-0.319671229,12.96557803,12.77889057,226,52,40.5,20.31,0.4,5.99273862,6,-0.39829863,0.037337328
134,Co3O4,1,0.0910,no,2.771,1.299,,4,40,3,7,-3.522878745,-2.283996656,0.0003,0.0052,-2.22184875,0.01,-1.963526808,0.0108761,5.046435229,1300000,0.2,111.144,12.62077651,0,4.36162037,1.987228406,2.536681979,0.208333333,0.208333333,11.09986462,0,12.96557803,-0.319671229,12.96557803,12.77889057,0,40.5,52,20.31,0.4,6,5.99273862,-0.254557431,-0.254557431
135,Co3O4,1,0.0130,no,2.771,1.299,,4,40,3,7,-3.522878745,-2.207608311,0.0003,0.0062,-2.301029996,0.01,-1.963526808,0.0108761,5.046435229,1300000,0.2,111.144,12.62077651,0,4.36162037,1.987228406,2.536681979,0.208333333,0.208333333,11.09986462,0,12.96557803,-0.319671229,12.96557803,12.77889057,226,52,40.5,20.31,0.4,5.99273862,6,-0.39829863,0.037337328
136,Co3O4,1,0.0262,no,2.771,1.299,,4,40,3,7,-3.522878745,-2.283996656,0.0003,0.0052,-2.22184875,0.01,-1.963526808,0.0108761,4.28925684,1300000,0.2,111.144,12.62077651,0,4.36162037,1.987228406,2.536681979,0.208333333,0.208333333,11.09986462,0,12.96557803,-0.319671229,12.96557803,12.77889057,0,40.5,52,20.31,0.4,6,5.99273862,-0.254557431,-0.254557431
137,Co3O4,1,0.0120,no,2.771,1.299,,4,40,3,7,-3.522878745,-2.207608311,0.0003,0.0062,-2.301029996,0.01,-1.963526808,0.0108761,4.28925684,1300000,0.2,111.144,12.62077651,0,4.36162037,1.987228406,2.536681979,0.208333333,0.208333333,11.09986462,0,12.96557803,-0.319671229,12.96557803,12.77889057,226,52,40.5,20.31,0.4,5.99273862,6,-0.39829863,0.037337328
138,Co3O4,1,0.0370,6.27E-05,2.771,1.299,,5,25,3,7,-1.698970004,-0.301029996,0.02,0.5,1.698970004,50,-2,0.01,3.903089987,0,0,0,0,0,0,0,0,0,0,0,0,0,0,0,0,226,52,40.5,0,0,5.99273862,6,-0.39829863,0.037337328
139,Co3O4,1,140.0700,0.000121,2.771,1.299,,5,25,3,7,-3,3.301029996,0.001,2000,-0.602059991,0.25,-2,0.01,3.903089987,0,0,0,0,0,0,0,0,0,0,0,0,0,0,0,0,0,40.5,52,0,0,6,5.99273862,-0.254557431,-0.254557431
140,Co3O4,1,0.0151,no,2.771,1.299,,4,30,3,7,-0.602059991,0,0.25,1,2.944482672,880,-1.988349217,0.0102719,5.202246445,0,0,0,0,0,0,0,0,0,0,0,0,0,0,0,0,226,52,40.5,0,0,5.99273862,6,-0.39829863,0.037337328
141,Co3O4,1,0.8268,no,2.771,1.299,,4,30,3,7,-1.397940009,-0.602059991,0.04,0.25,0.447158031,2.8,-1.988349217,0.0102719,5.202246445,0,0,0,0,0,0,0,0,0,0,0,0,0,0,0,0,0,40.5,52,0,0,6,5.99273862,-0.254557431,-0.254557431
142,Co3O4,1,0.0820,6.55E-05,2.771,1.299,,6,25,3,7,-2,-0.397940009,0.01,0.4,0.301029996,2,-2,0.01,7.450396704,12600,0.2,102.133,6.9237372,25.92461228,5.041666667,2.284554637,7.29E-08,0.583333333,0.583333333,0,0,0,-0.376667636,19.82064589,0,226,52,40.5,25.06,25.1,5.99273862,6,-0.39829863,0.037337328
143,Co3O4,1,2.2200,0.0001182,2.771,1.299,,6,25,3,7,-3,0.698970004,0.001,5,-0.602059991,0.25,-2,0.01,7.450396704,12600,0.2,102.133,6.9237372,25.92461228,5.041666667,2.284554637,7.29E-08,0.583333333,0.583333333,0,0,0,-0.376667636,19.82064589,0,0,40.5,52,25.06,25.1,6,5.99273862,-0.254557431,-0.254557431
144,Co3O4,1,0.2830,0.0001052,2.771,1.299,,4.5,30,3,7,-1.096910013,0.301029996,0.08,2,1,10,-1.522878745,0.03,7.668907502,0,0,0,0,0,0,0,0,0,0,0,0,0,0,0,0,226,52,40.5,0,0,5.99273862,6,-0.39829863,0.037337328
145,Co3O4,1,5.9322,9.85E-05,2.771,1.299,,4.5,30,3,7,-0.543633967,2,0.286,100,-0.301029996,0.5,-1.522878745,0.03,7.668907502,0,0,0,0,0,0,0,0,0,0,0,0,0,0,0,0,0,40.5,52,0,0,6,5.99273862,-0.254557431,-0.254557431
146,Co3O4,1,0.1200,3.32E-07,2.771,1.299,,4.4,40,3,7,-0.259637311,-0.096910013,0.55,0.8,1.397940009,25,-1.397940009,0.04,8.431363764,0,0,0,0,0,0,0,0,0,0,0,0,0,0,0,0,226,52,40.5,0,0,5.99273862,6,-0.39829863,0.037337328
147,Co3O4,1,245.0000,0.000285,2.771,1.299,,4.4,40,3,7,-3,3,0.001,1000,-0.096910013,0.8,-1.397940009,0.04,8.431363764,0,0,0,0,0,0,0,0,0,0,0,0,0,0,0,0,0,40.5,52,0,0,6,5.99273862,-0.254557431,-0.254557431
148,CeO2,1,0.3000,8.43E-05,2.667,1.177,-0.29,4.5,32.5,3,7,-1,-0.22184875,0.1,0.6,0.544068044,3.5,-1.101423996,0.0791728,5.730378469,0,0,0,0,0,0,0,0,0,0,0,0,0,0,0,0,226,52,40.5,0,0,5.99273862,6,-0.39829863,0.037337328
149,CeO2,1,2.9700,7.67E-05,2.667,1.177,-0.29,4.5,32.5,3,7,0,0.698970004,1,5,-0.522878745,0.3,-1.101423996,0.0791728,5.730378469,0,0,0,0,0,0,0,0,0,0,0,0,0,0,0,0,0,40.5,52,0,0,6,5.99273862,-0.254557431,-0.254557431
150,CeO2,1,0.1200,3.50E-05,2.667,1.177,-0.29,7.4,32.5,3,7,-1,-0.22184875,0.1,0.6,0.544068044,3.5,-1.101423996,0.0791728,5.730378469,0,0,0,0,0,0,0,0,0,0,0,0,0,0,0,0,226,52,40.5,0,0,5.99273862,6,-0.39829863,0.037337328
151,CeO2,1,0.6200,3.13E-05,2.667,1.177,-0.29,7.4,32.5,3,7,-0.522878745,-0.522878745,0.3,0.3,0.544068044,3.5,-1.101423996,0.0791728,5.730378469,0,0,0,0,0,0,0,0,0,0,0,0,0,0,0,0,0,40.5,52,0,0,6,5.99273862,-0.254557431,-0.254557431
152,CeO2,1,0.2400,4.00E-06,2.667,1.177,-0.29,4,25,3,7,-2,0.397940009,0.01,2.5,3,1000,-1.602059991,0.025,3.514547753,0,0,0,0,0,0,0,0,0,0,0,0,0,0,0,0,226,52,40.5,0,0,5.99273862,6,-0.39829863,0.037337328
153,CeO2,1,0.2170,8.20E-05,2.667,1.177,-0.29,4,25,3,7,-2,0.397940009,0.01,2.5,3,1000,-1.602059991,0.025,3.341830057,0,0,0,0,0,0,0,0,0,0,0,0,0,0,0,0,226,52,40.5,0,0,5.99273862,6,-0.39829863,0.037337328
154,CeO2,1,153.6000,0.000122,2.667,1.177,-0.29,4,25,3,7,-3,3.301029996,0.001,2000,2.698970004,500,-1.602059991,0.025,3.341830057,0,0,0,0,0,0,0,0,0,0,0,0,0,0,0,0,0,40.5,52,0,0,6,5.99273862,-0.254557431,-0.254557431
155,CeO2,1,0.0460,9.40E-06,2.667,1.177,-0.29,4,45,3,7,-2,-0.096910013,0.01,0.8,1.698970004,50,-0.22184875,0.6,3.237543738,0,0,0,0,0,0,0,0,0,0,0,0,0,0,0,0,226,52,40.5,0,0,5.99273862,6,-0.39829863,0.037337328
156,CeO2,1,64.6000,5.07E-05,2.667,1.177,-0.29,4,45,3,7,1,2.079181246,10,120,0.698970004,5,-0.22184875,0.6,3.237543738,0,0,0,0,0,0,0,0,0,0,0,0,0,0,0,0,0,40.5,52,0,0,6,5.99273862,-0.254557431,-0.254557431
157,CeO2,1,0.2690,1.14E-05,2.667,1.177,-0.29,3.8,25,3,7,-1,0,0.1,1,2.397940009,250,-0.522878745,0.3,3.691346764,0,0,0,0,0,0,0,0,0,0,0,0,0,0,0,0,226,52,40.5,0,0,5.99273862,6,-0.39829863,0.037337328
158,CeO2,1,3.1820,9.26E-06,2.667,1.177,-0.29,3.8,25,3,7,0.301029996,1.799340549,2,63,0,1,-0.522878745,0.3,3.691346764,0,0,0,0,0,0,0,0,0,0,0,0,0,0,0,0,0,40.5,52,0,0,6,5.99273862,-0.254557431,-0.254557431
159,CeO2,1,0.2740,1.59E-05,2.667,1.177,-0.29,3.8,40,1,7,-1.301029996,0.77815125,0.05,6,1.397940009,25,-2.243036963,0.0057143,2.876217841,0,0,0,0,0,0,0,0,0,0,0,0,0,0,0,0,226,52,40.5,0,0,5.99273862,6,-0.39829863,0.037337328
160,CeO2,1,0.2780,8.70E-06,2.667,1.177,-0.29,3.8,40,1,7,0,1.079181246,1,12,0.397940009,2.5,-2.243036963,0.0057143,2.876217841,0,0,0,0,0,0,0,0,0,0,0,0,0,0,0,0,0,40.5,52,0,0,6,5.99273862,-0.254557431,-0.254557431
161,CeO2,1,0.0753,4.01E-07,2.667,1.177,-0.29,3.8,40,3,7,-2,-1.301029996,0.01,0.05,1.397940009,25,-1.397940009,0.04,4.702430536,0,0,0,0,0,0,0,0,0,0,0,0,0,0,0,0,226,52,40.5,0,0,5.99273862,6,-0.39829863,0.037337328
162,CeO2,1,0.9580,2.59E-06,2.667,1.177,-0.29,3.8,40,3,7,0.301029996,1.079181246,2,12,-1.301029996,0.05,-1.397940009,0.04,4.702430536,0,0,0,0,0,0,0,0,0,0,0,0,0,0,0,0,0,40.5,52,0,0,6,5.99273862,-0.254557431,-0.254557431
163,CeO2,1,0.6700,3.80E-06,2.667,1.177,-0.29,3.5,40,3,7,-1.301029996,0,0.05,1,1.698970004,50,-0.779255588,0.1662434,5.197181279,,0.2,111.144,12.62077651,0,4.36162037,1.987228406,2.536681979,0.208333333,0.208333333,11.09986462,0,12.96557803,-0.319671229,12.96557803,12.77889057,226,52,40.5,20.31,0.4,5.99273862,6,-0.39829863,0.037337328
164,CeO2,1,2.5000,0.0001667,2.667,1.177,-0.29,3.5,40,3,7,-0.301029996,0.602059991,0.5,4,2,100,-0.779255588,0.1662434,5.197181279,,0.2,111.144,12.62077651,0,4.36162037,1.987228406,2.536681979,0.208333333,0.208333333,11.09986462,0,12.96557803,-0.319671229,12.96557803,12.77889057,0,40.5,52,20.31,0.4,6,5.99273862,-0.254557431,-0.254557431
165,Fe3O4,1,3.3300,2.60E-06,2.75,1.32,,3.5,40,3,7,-1.301029996,0,0.05,1,1.698970004,50,-0.779255588,0.1662434,8.312556035,116.24,0.2,116.208,28.19068793,0,2.291666667,3.866332007,2.927819361,1.145833333,1.145833333,0,0,13.08951281,-0.308129092,13.08951281,0,226,52,40.5,6.48,0.3,5.99273862,6,-0.39829863,0.037337328
